Repository: Wenhao-Shao/Crysta

# Crysta

Crysta is a crystal workbench that runs in a browser: a single-page tool for crystal structures. Drop in one or more structure files and it expands
the symmetry, works out the bonding, sorts the atoms into frameworks, networks and whole molecules,
draws the structure in 3D, and lets you measure, label, compare and export. It simulates the powder
XRD pattern of each structure and compares it with your measured data. Layered metal halides
also get the layer descriptors that 2D perovskite papers use. Nothing is installed and no structure data
leaves the browser. The online page counts visits with Google Analytics; the offline file does not.

File: data/hybrid3/structures/2207_1.cif
#======================================================================
#----------------------------------------------------------------------
data_VESTA_phase_1
_chemical_name_common                  'Cl10 In1.6 Sb0.4, 4(C8 H18 N)'
_cell_length_a                         12.4160(5)
_cell_length_b                         12.4160(5)
_cell_length_c                         61.492(3)
_cell_angle_alpha                      90.000000
_cell_angle_beta                       90.000000
_cell_angle_gamma                      90.000000
_cell_volume                           9479.426336
_space_group_name_H-M_alt              'P 41 21 2'
_space_group_IT_number                 92
loop_
_space_group_symop_operation_xyz
   'x, y, z'
   '-x, -y, z+1/2'
   '-y+1/2, x+1/2, z+1/4'
   'y+1/2, -x+1/2, z+3/4'
   '-x+1/2, y+1/2, -z+1/4'
   'x+1/2, -y+1/2, -z+3/4'
   'y, x, -z'
   '-y, -x, -z+1/2'
loop_
   _atom_site_label
   _atom_site_occupancy
   _atom_site_fract_x
   _atom_site_fract_y
   _atom_site_fract_z
   _atom_site_adp_type
   _atom_site_U_iso_or_equiv
   _atom_site_type_symbol
   In1        0.8000  0.36909(4)  -0.10551(4)   0.64190(2)  Uani  0.022467 In
   In2        0.8000  0.62135(4)  -0.08702(4)   0.59807(2)  Uani  0.025300 In
   Cl00       1.0     0.33641(16)  0.08919(14)  0.63625(3)  Uani  0.027033 Cl
   Cl04       1.0     0.57970(16) -0.06335(14)  0.64065(3)  Uani  0.029133 Cl
   Cl05       1.0     0.64877(16) -0.28415(16)  0.60529(3)  Uani  0.029867 Cl
   Cl06       1.0     0.40849(17) -0.12026(17)  0.59878(3)  Uani  0.036867 Cl
   Cl1        1.0     0.40965(16) -0.30505(16)  0.64486(3)  Uani  0.032067 Cl
   Cl2        1.0     0.17490(16) -0.14276(16)  0.63626(4)  Uani  0.034733 Cl
   Cl09       1.0     0.58789(16)  0.11365(16)  0.59618(3)  Uani  0.033333 Cl
   Cl0A       1.0     0.81526(16) -0.05802(16)  0.60595(4)  Uani  0.039733 Cl
   Cl0C       1.0     0.6284(2)   -0.1100(2)    0.55922(4)  Uani  0.055967 Cl
   N00D       1.0     0.6588(5)   -0.3025(5)    0.65823(11) Uani  0.029333 N
   H00A       1.0     0.648360    -0.256329     0.646933    Uiso  0.035000 H
   H00B       1.0     0.607789    -0.355117     0.657844    Uiso  0.035000 H
   H00C       1.0     0.725315    -0.332735     0.657159    Uiso  0.035000 H
   N00E       1.0     0.5728(7)   -0.7993(5)    0.65030(11) Uani  0.032000 N
   H00H       1.0     0.524389    -0.803887     0.639221    Uiso  0.039000 H
   H00I       1.0     0.615867    -0.858625     0.650207    Uiso  0.039000 H
   H00J       1.0     0.613852    -0.739232     0.648563    Uiso  0.039000 H
   N00F       1.0     1.0871(5)    0.0947(5)    0.65272(11) Uani  0.032000 N
   H00Z       1.0     1.102579     0.046468     0.642023    Uiso  0.038000 H
   H          1.0     1.141197     0.143923     0.653685    Uiso  0.038000 H
   HA         1.0     1.024237     0.128922     0.649547    Uiso  0.038000 H
   N00G       1.0     0.1749(7)   -0.3665(7)    0.66521(11) Uani  0.041667 N
   H7         1.0     0.228286    -0.365238     0.655061    Uiso  0.050000 H
   HB         1.0     0.132584    -0.307192     0.663620    Uiso  0.050000 H
   HC         1.0     0.134365    -0.426860     0.663402    Uiso  0.050000 H
   C00H       1.0     1.0761(7)    0.0364(7)    0.67407(13) Uani  0.030667 C
   H00        1.0     1.139991    -0.011520     0.676102    Uiso  0.037000 H
   C00I       1.0     0.9753(8)   -0.0333(8)    0.67212(17) Uani  0.043000 C
   H1         1.0     0.911142     0.012561     0.672850    Uiso  0.064000 H
   HD         1.0     0.973666    -0.085495     0.684072    Uiso  0.064000 H
   HE         1.0     0.976346    -0.071695     0.658202    Uiso  0.064000 H
   C00J       1.0     1.1764(8)    0.1849(7)    0.69406(16) Uani  0.035333 C
   H2         1.0     1.238189     0.136371     0.696800    Uiso  0.043000 H
   HF         1.0     1.189107     0.222224     0.680062    Uiso  0.043000 H
   C00K       1.0     1.0551(10)   0.0612(9)    0.71428(16) Uani  0.051000 C
   H3         1.0     0.987668     0.018761     0.713615    Uiso  0.061000 H
   HG         1.0     1.115381     0.010953     0.717112    Uiso  0.061000 H
   C00L       1.0     0.5141(7)   -0.7932(7)    0.67147(14) Uani  0.033000 C
   H00L       1.0     0.467330    -0.858518     0.672551    Uiso  0.040000 H
   C00M       1.0     0.4408(7)   -0.6961(7)    0.67057(16) Uani  0.040000 C
   H00K       1.0     0.484392    -0.630364     0.669965    Uiso  0.060000 H
   H00M       1.0     0.395274    -0.694567     0.683584    Uiso  0.060000 H
   H00N       1.0     0.395273    -0.700453     0.657586    Uiso  0.060000 H
   C00N       1.0     0.2235(7)   -0.3668(9)    0.68740(16) Uani  0.040333 C
   H11        0.5000  0.264813    -0.299400     0.690540    Uiso  0.049000 H
   H8         0.5000  0.276907    -0.306547     0.686880    Uiso  0.049000 H
   C00O       1.0     1.0477(11)   0.1429(13)   0.73264(17) Uani  0.072667 C
   H4         1.0     0.982956     0.188104     0.730453    Uiso  0.087000 H
   HH         1.0     1.039122     0.104140     0.746602    Uiso  0.087000 H
   C00P       1.0     0.6503(8)   -0.2424(7)    0.67913(16) Uani  0.036333 C
   H00P       0.5000  0.592843    -0.187553     0.676463    Uiso  0.044000 H
   H00D       0.5000  0.583514    -0.197745     0.680224    Uiso  0.044000 H
   C00Q       1.0     0.6651(7)   -0.8915(8)    0.69088(16) Uani  0.042333 C
   H00O       1.0     0.708497    -0.891330     0.677384    Uiso  0.051000 H
   H00Q       1.0     0.621280    -0.958100     0.690982    Uiso  0.051000 H
   C00R       1.0     0.5904(8)   -0.7949(7)    0.69070(14) Uani  0.035000 C
   H00R       1.0     0.635721    -0.728363     0.690056    Uiso  0.042000 H
   C00S       1.0     0.7529(8)   -0.1772(8)    0.68133(18) Uani  0.049333 C
   H00E       1.0     0.814587    -0.225991     0.682581    Uiso  0.074000 H
   H00F       1.0     0.748543    -0.131936     0.694363    Uiso  0.074000 H
   H00G       1.0     0.761832    -0.131380     0.668477    Uiso  0.074000 H
   C00T       0.5000  0.6053(14)  -0.3129(15)   0.6971(4)   Uani  0.022000 C
   H00T       0.5000  0.536711    -0.345518     0.691697    Uiso  0.026000 H
   C00U       1.0     1.1444(13)   0.2141(10)   0.73401(17) Uani  0.064000 C
   H5         1.0     1.207364     0.170967     0.738709    Uiso  0.077000 H
   HI         1.0     1.131790     0.270681     0.745056    Uiso  0.077000 H
   C00V       1.0     1.1690(9)    0.2669(8)    0.71209(16) Uani  0.047667 C
   H6         1.0     1.111636     0.319518     0.708604    Uiso  0.057000 H
   HJ         1.0     1.237997     0.306591     0.713110    Uiso  0.057000 H
   C00W       1.0     0.5263(10)  -0.7922(11)   0.71183(16) Uani  0.063000 C
   H00S       1.0     0.481180    -0.726444     0.712129    Uiso  0.075000 H
   H00U       1.0     0.477655    -0.855326     0.712360    Uiso  0.075000 H
   C00X       1.0     0.2933(10)  -0.4673(9)    0.6889(2)   Uani  0.067667 C
   H9         1.0     0.247691    -0.531469     0.687783    Uiso  0.102000 H
   HK         1.0     0.331555    -0.467859     0.702803    Uiso  0.102000 H
   HL         1.0     0.345681    -0.467242     0.676935    Uiso  0.102000 H
   C00Y       1.0     0.6732(13)  -0.8907(13)   0.73101(18) Uani  0.082667 C
   H00V       1.0     0.629453    -0.957243     0.731813    Uiso  0.099000 H
   H00W       1.0     0.721679    -0.889342     0.743791    Uiso  0.099000 H
   C00Z       1.0     0.7403(9)   -0.8925(9)    0.71036(18) Uani  0.057333 C
   H00X       1.0     0.788286    -0.828858     0.709912    Uiso  0.069000 H
   H00Y       1.0     0.785671    -0.958118     0.710031    Uiso  0.069000 H
   C011       0.5000  0.0645(16)  -0.2876(18)   0.7054(4)   Uani  0.042667 C
   H01N       0.5000  0.109957    -0.224697     0.709054    Uiso  0.051000 H
   H01O       0.5000  0.031158    -0.273852     0.691026    Uiso  0.051000 H
   C012       1.0     0.5992(14)  -0.7933(13)   0.73174(18) Uani  0.093333 C
   H01K       1.0     0.642729    -0.726551     0.732128    Uiso  0.112000 H
   H01L       1.0     0.554724    -0.795864     0.745102    Uiso  0.112000 H
   C014       0.5000  0.579(2)    -0.246(2)     0.7168(4)   Uani  0.047667 C
   H01A       0.5000  0.519663    -0.195996     0.713047    Uiso  0.058000 H
   H01B       0.5000  0.642687    -0.201932     0.720592    Uiso  0.058000 H
   C015       1.0     0.0240(13)  -0.3407(14)   0.7460(2)   Uani  0.091667 C
   H01P       0.5000  0.064327    -0.281514     0.753081    Uiso  0.110000 H
   H01Q       0.5000 -0.037092    -0.360222     0.755574    Uiso  0.110000 H
   H01M       0.5000 -0.035985    -0.312261     0.754925    Uiso  0.110000 H
   H01W       0.5000  0.059698    -0.397906     0.754600    Uiso  0.110000 H
   C016       0.5000  0.630(3)    -0.406(3)     0.7409(5)   Uani  0.057667 C
   H01C       0.5000  0.698346    -0.374869     0.746242    Uiso  0.069000 H
   H01D       0.5000  0.600896    -0.453203     0.752493    Uiso  0.069000 H
   C018       0.5000 -0.023(2)    -0.298(2)     0.7222(4)   Uani  0.063667 C
   H01R       0.5000 -0.078218    -0.349757     0.716907    Uiso  0.076000 H
   H01S       0.5000 -0.058728    -0.227554     0.724211    Uiso  0.076000 H
   C019       0.5000  0.546(2)    -0.311(2)     0.7364(4)   Uani  0.062667 C
   H01E       0.5000  0.473564    -0.341357     0.734091    Uiso  0.075000 H
   H01F       0.5000  0.542996    -0.262994     0.749325    Uiso  0.075000 H
   C01A       0.5000  0.6524(18)  -0.4721(16)   0.7214(4)   Uani  0.041333 C
   H01G       0.5000  0.586785    -0.513599     0.717689    Uiso  0.049000 H
   H01H       0.5000  0.709862    -0.524493     0.724973    Uiso  0.049000 H
   C01B       0.5000  0.1352(18)  -0.387(2)     0.7038(4)   Uani  0.041333 C
   H01T       0.5000  0.090286    -0.448606     0.698646    Uiso  0.049000 H
   C01C       0.5000  0.183(2)    -0.416(2)     0.7264(4)   Uani  0.062333 C
   H01U       0.5000  0.234268    -0.359163     0.730966    Uiso  0.075000 H
   H01V       0.5000  0.222576    -0.484833     0.725404    Uiso  0.075000 H
   C01D       0.5000  0.6868(14)  -0.4074(13)   0.7016(4)   Uani  0.027667 C
   H01I       0.5000  0.690188    -0.455276     0.688769    Uiso  0.033000 H
   H01J       0.5000  0.759651    -0.377349     0.704094    Uiso  0.033000 H
   Cl1A       1.0     0.36473(18) -0.08776(16)  0.68137(3)  Uani  0.035367 Cl
   C6         1.0     1.0732(7)    0.1186(7)    0.69252(14) Uani  0.033667 C
   H6A        1.0     1.011546     0.168791     0.689938    Uiso  0.040000 H
   C17        0.5000  0.089(2)    -0.426(2)     0.7437(4)   Uani  0.082667 C
   H17A       0.5000  0.043688    -0.488595     0.739684    Uiso  0.097000 H
   H17B       0.5000  0.121433    -0.441712     0.758025    Uiso  0.097000 H
   C1         0.5000  0.573(2)    -0.408(2)     0.6966(4)   Uani  0.072000 C
   H1A        0.5000  0.579776    -0.447721     0.682699    Uiso  0.086000 H
   H1B        0.5000  0.503296    -0.369035     0.696584    Uiso  0.086000 H
   C2         0.5000  0.0614(18)  -0.423(2)     0.7102(4)   Uani  0.056333 C
   H2A        0.5000  0.024564    -0.446682     0.696737    Uiso  0.068000 H
   H2B        0.5000  0.103333    -0.485200     0.715879    Uiso  0.068000 H
   C3         0.5000  0.579(3)    -0.486(2)     0.7160(4)   Uani  0.082333 C
   H3A        0.5000  0.649037    -0.524495     0.715750    Uiso  0.099000 H
   H3B        0.5000  0.520774    -0.539538     0.714994    Uiso  0.099000 H
   C4         0.5000  0.185(2)    -0.287(2)     0.7252(4)   Uani  0.076000 C
   H4A        0.5000  0.228283    -0.221846     0.721831    Uiso  0.091000 H
   H4B        0.5000  0.234103    -0.341499     0.731359    Uiso  0.091000 H
   C5         0.5000 -0.0212(18)  -0.389(3)     0.7269(4)   Uani  0.071000 C
   H5A        0.5000 -0.071389    -0.337581     0.720014    Uiso  0.085000 H
   H5B        0.5000 -0.063514    -0.453352     0.731262    Uiso  0.085000 H
   C0AA       0.5000  0.099(3)    -0.257(2)     0.7428(4)   Uani  0.088667 C
   H0AA       0.5000  0.135883    -0.240571     0.756682    Uiso  0.107000 H
   H0AB       0.5000  0.060346    -0.190711     0.738132    Uiso  0.107000 H
   C7         0.5000  0.139(2)    -0.328(2)     0.7051(4)   Uani  0.046667 C
   H7A        0.5000  0.094725    -0.269300     0.698421    Uiso  0.056000 H
   C8         0.5000  0.569(3)    -0.421(3)     0.7377(5)   Uani  0.092000 C
   H8A        0.5000  0.502662    -0.376328     0.737466    Uiso  0.111000 H
   H8B        0.5000  0.564386    -0.470992     0.750215    Uiso  0.111000 H
   C9         0.5000  0.652(3)    -0.266(3)     0.7201(4)   Uani  0.087333 C
   H9A        0.5000  0.582621    -0.226624     0.720614    Uiso  0.105000 H
   H9B        0.5000  0.711682    -0.213378     0.721412    Uiso  0.105000 H
   C10        0.5000  0.662(3)    -0.332(2)     0.6990(4)   Uani  0.056667 C
   H10        0.5000  0.732961    -0.369510     0.698222    Uiso  0.068000 H
   C13        0.5000  0.658(3)    -0.357(3)     0.7394(5)   Uani  0.092333 C
   H13A       0.5000  0.724499    -0.400641     0.737800    Uiso  0.111000 H
   H13B       0.5000  0.660136    -0.321428     0.753861    Uiso  0.111000 H
   Sb1        0.2000  0.36909(4)  -0.10551(4)   0.64190(2)  Uani  0.022467 Sb
   Sb2        0.2000  0.62135(4)  -0.08702(4)   0.59807(2)  Uani  0.025300 Sb
loop_
   _atom_site_aniso_label
   _atom_site_aniso_U_11
   _atom_site_aniso_U_22
   _atom_site_aniso_U_33
   _atom_site_aniso_U_12
   _atom_site_aniso_U_13
   _atom_site_aniso_U_23
   In1	 0.02070  0.01790  0.02880  0.00100  0.00270 -0.00100
   In2	 0.02190  0.02160  0.03240  0.00120  0.00310  0.00120
   Cl00	 0.02880  0.01740  0.03490  0.00240 -0.00140 -0.00010
   Cl04	 0.02990  0.02090  0.03660  0.00240 -0.00280  0.00070
   Cl05	 0.03070  0.02300  0.03590 -0.00030  0.00320  0.00070
   Cl06	 0.03620  0.02860  0.04580  0.00270 -0.00660 -0.00310
   Cl1	 0.01880  0.03690  0.04050 -0.00060  0.00410 -0.00830
   Cl2	 0.02510  0.02480  0.05430  0.00160 -0.00510 -0.01030
   Cl09	 0.02490  0.02640  0.04870  0.00110  0.00090  0.00230
   Cl0A	 0.02240  0.02640  0.07040  0.00240 -0.00520 -0.00050
   Cl0C	 0.07920  0.05630  0.03240 -0.00140 -0.00090 -0.00320
   N00D	 0.02500  0.03100  0.03200  0.00100  0.00400  0.00900
   N00E	 0.04100  0.02800  0.02700 -0.00200  0.00300 -0.00300
   N00F	 0.02700  0.02600  0.04300  0.00400  0.00500  0.00500
   N00G	 0.03000  0.05800  0.03700 -0.00300  0.00300 -0.00500
   C00H	 0.03100  0.02700  0.03400  0.00500  0.01100  0.00500
   C00I	 0.04000  0.03200  0.05700 -0.00700  0.01300  0.00100
   C00J	 0.04900  0.02800  0.02900 -0.00100  0.00000  0.00400
   C00K	 0.06900  0.05200  0.03200 -0.01000  0.01400  0.00800
   C00L	 0.03300  0.03100  0.03500 -0.00800  0.00300 -0.00100
   C00M	 0.03900  0.03000  0.05100  0.00500 -0.00700  0.00400
   C00N	 0.02900  0.05500  0.03700 -0.00600 -0.00100  0.00000
   C00O	 0.08100  0.10500  0.03200 -0.01400  0.02100 -0.01100
   C00P	 0.04400  0.02200  0.04300  0.00000  0.00500 -0.00600
   C00Q	 0.03800  0.05000  0.03900  0.00500 -0.00500  0.00300
   C00R	 0.04200  0.04000  0.02300  0.00800  0.00000  0.00000
   C00S	 0.04400  0.04100  0.06300 -0.01400 -0.01100 -0.00300
   C00T	 0.02100  0.03200  0.01300 -0.00600 -0.00100  0.00600
   C00U	 0.09700  0.06300  0.03200 -0.00100  0.00700 -0.00800
   C00V	 0.06200  0.03500  0.04600 -0.00200 -0.00600 -0.00200
   C00W	 0.07500  0.07900  0.03500  0.03300  0.00300 -0.00400
   C00X	 0.05900  0.05300  0.09100  0.00100  0.00100  0.02600
   C00Y	 0.12300  0.08500  0.04000  0.03300 -0.02700  0.01500
   C00Z	 0.05600  0.04300  0.07300  0.01200 -0.02100 -0.00100
   C011	 0.03400  0.06500  0.02900  0.01300 -0.00600 -0.01000
   C012	 0.15600  0.09400  0.03000  0.05900 -0.00800 -0.00600
   C014	 0.05200  0.06800  0.02300  0.03000 -0.00200  0.00200
   C015	 0.09000  0.13400  0.05100 -0.00100  0.03000 -0.01300
   C016	 0.07000  0.07400  0.02900  0.01200 -0.01700  0.01600
   C018	 0.04900  0.08500  0.05700  0.01600  0.00000 -0.01600
   C019	 0.07500  0.08300  0.03000  0.02800  0.00700  0.00500
   C01A	 0.05600  0.03800  0.03000 -0.01900 -0.01600  0.01700
   C01B	 0.03600  0.05500  0.03300 -0.00300 -0.02000 -0.02000
   C01C	 0.07100  0.06500  0.05100  0.03000 -0.00500 -0.00100
   C01D	 0.03700  0.01600  0.03000  0.00000  0.00300  0.01800
   Cl1A	 0.04650  0.03320  0.02640  0.00660  0.00000 -0.00050
   C6	 0.03200  0.03300  0.03600  0.01400  0.00200  0.00200
   C17	 0.08500  0.11000  0.05300  0.05500  0.01800  0.03000
   C1	 0.09900  0.07200  0.04500 -0.02200 -0.01100  0.00300
   C2	 0.04400  0.08600  0.03900 -0.02100  0.01500 -0.01800
   C3	 0.11900  0.08600  0.04200 -0.01200 -0.00200  0.02100
   C4	 0.10100  0.07900  0.04800 -0.03300  0.03200 -0.01500
   C5	 0.03900  0.13500  0.03900  0.00000  0.03000  0.00200
   C0AA	 0.11900  0.09400  0.05300 -0.02900  0.03600 -0.01700
   C7	 0.05800  0.05600  0.02600 -0.00300  0.01300 -0.01500
   C8	 0.11900  0.12100  0.03600 -0.04200  0.00500  0.00900
   C9	 0.12500  0.09100  0.04600 -0.05100  0.00800 -0.01400
   C10	 0.07900  0.06300  0.02800 -0.01700  0.01100 -0.01600
   C13	 0.13000  0.11600  0.03100 -0.04400  0.00100 -0.01200
   Sb1	 0.02070  0.01790  0.02880  0.00100  0.00270 -0.00100
   Sb2	 0.02190  0.02160  0.03240  0.00120  0.00310  0.00120
