Repository: Wenhao-Shao/Crysta

# Crysta

Crysta is a crystal workbench that runs in a browser: a single-page tool for crystal structures. Drop in one or more structure files and it expands
the symmetry, works out the bonding, sorts the atoms into frameworks, networks and whole molecules,
draws the structure in 3D, and lets you measure, label, compare and export. It simulates the powder
XRD pattern of each structure and compares it with your measured data. Layered metal halides
also get the layer descriptors that 2D perovskite papers use. Nothing is installed and no structure data
leaves the browser. The online page counts visits with Google Analytics; the offline file does not.

Crysta grew out of the 2D Perovskite Workbench (this repository was called `perovskite-workbench` until v0.2.0).
What is planned next is in [ROADMAP.md](ROADMAP.md).

## Use it

- **Online:** https://wenhao-shao.github.io/Crysta/ (`docs/index.html`, which loads 3Dmol.js from a CDN).
- **Offline:** open `dist/Crysta.html` in any browser. The 3D library is embedded.

Press "Load the sample structures" to load the four built-in samples: (PEA)2PbBr4, (FCA3)2PbBr4 at 294 K
(CCDC 2485416), α-quartz and urea. Or drop your own files on the viewer.

## File formats

| Format | Read | Notes |
|---|---|---|
| CIF | yes | symmetry from the listed operators, or from the Hall symbol, H-M symbol or IT number. A file with several data blocks opens as several structures. |
| SHELX `.res`, `.ins` | yes | CELL, LATT, SYMM, SFAC, FVAR, PART; occupancies corrected for site multiplicity |
| FHI-aims `geometry.in` | yes | `lattice_vector`, `atom` and `atom_frac` lines. The format has no symmetry. HybriD3 gives some of its structures in this format. |
| Zip file of the formats above | yes | Each structure file in it opens. From the download of a HybriD3 data set, Crysta opens the CIFs, or the geometry file if there is no CIF. It shows the source and the reference. |
| VASP `POSCAR`, `CONTCAR`, `.vasp` | yes | version 5 (with the line of element symbols); no symmetry in this format |
| XYZ, extended XYZ | yes | with `Lattice="..."` the cell is used; without it the file is shown as a single molecule with no lattice |
| Powder data `.xy`, `.xye`, `.csv`, `.txt`, `.dat` | yes | Two columns of text: 2θ in degrees, then intensity. Crysta ignores header lines. The PXRD window shows the data. |
| Powder pattern `.xy` | write | the simulated pattern on its 2θ grid |
| Powder patterns `.csv` | write | One 2θ column, then one intensity column for each pattern that the plot shows. |
| Tripos mol2 | write | the shown block, with the cell |
| PNG | write | 1×, 2× or 4× the screen size, optional transparent background |
| SVG | write | vector drawing of the view; every atom, bond and face is a separate editable object |

## What it does

- **Viewer:** ball and stick, space-filling or sticks; atom size and bond width sliders; five element colour schemes; two-tone or gradient bonds; coordination polyhedra; hydrogen bonds; molecule
  and framework toggles; atom labels; packing limits in cell fractions; views down a cell axis, a [uvw]
  direction or an (hkl) normal; lattice planes with an offset.

### Thresholds of the layer descriptors

| Choice | Value |
|---|---|
| Metal–halide bond | below the sum of covalent radii plus 0.75 Å. Two layers that one stretched M–X–M bridge joins (up to 0.25 Å beyond this cut-off, angle above 150°) count as one layer. When such bridges join each layer to the next (they reach a copy of the same layer), Crysta joins no layers. Mn, Fe and Co use the low-spin Cordero radii. |
| Axial bond | within 45.6° of the layer normal (\|cos\| > 0.7) |
| Equatorial bridge | M···M within 30° of the layer plane: more than 60° from the layer normal (\|cos\| < 0.5). Crysta gives θin and θout for these. The other bridges are axial. |
| Metal plane | metal heights within 1.5 Å |
| Terminal halide of a face | bonded to one metal, more than 1.0 Å beyond the outer metal plane |
| Stacking offset label | (0, 0), (½, 0), (½, ½) when each number is within 0.15 of it |
| Octahedron values | none when two ligands of a metal are closer than 0.75 × the sum of their covalent radii. The polyhedron then mixes two disorder orientations. |
| Corner, edge or face sharing | the largest number of halides that two metals share. Two shared halides closer than 2.5 Å are two positions of one disordered corner. Two metals closer than 0.75 × the sum of their covalent radii are two positions of one metal. |
| Next layer | the nearest layer whose middle plane is more than 1.0 Å above |
| One row for alike values | slabs, and interfaces whose spacing, gallery and X···X agree within 0.01 Å and whose offsets agree within 0.02 |
| Bridges of a file without symmetry | one row for bridges of one element whose θ, θin and θout agree to 0.1° and M···M to 0.01 Å |
| Axial tilt | from the first atom of each metal site in the list |

File: data/hybrid3/structures/1002_1.cif
#
# Cambridge Structural Database (CSD) hosted by the Cambridge
#
# guidelines are available at http://www.ccdc.cam.ac.uk/access/V1
# Audit and citation data items may have been added by the CCDC.
# this file and to allow appropriate attribution of the data.
#######################################################################
data_7
_audit_block_doi                 10.5517/ccnddjy
_database_code_depnum_ccdc_archive 'CCDC 607740'
loop_
_citation_id
_citation_doi
_citation_year
1 10.1039/b606987h 2006
_audit_update_record
;
2006-05-17 deposited with the CCDC.	2020-06-26 downloaded from the CCDC.
;
_audit_creation_date             2006-04-04T10:53:17-00:00
_audit_creation_method           'WinGX routine CIF_UPDATE'
_audit_conform_dict_name         cif_core.dic
_audit_conform_dict_version      2.3
_audit_conform_dict_location     ftp://ftp.iucr.org/pub/cif_core.dic
#----------------------------------------------------------------------------#
#----------------------------------------------------------------------------#
_chemical_name_systematic
;
bis((R)-\b-phenethylammonium)tetraiodoplumbate(II)
;
_chemical_formula_moiety         'I4 Pb, 2(C8 H12 N)'
_chemical_formula_sum            'C16 H24 I4 N2 Pb'
_chemical_formula_weight         959.16
_chemical_absolute_configuration rmad
#----------------------------------------------------------------------------#
#----------------------------------------------------------------------------#
_symmetry_cell_setting           Orthorhombic
_symmetry_space_group_name_H-M   P2(1)2(1)2(1)
_symmetry_space_group_name_Hall  'P 2ac 2ab'
loop_
_symmetry_equiv_pos_as_xyz
'x, y, z'
'-x+1/2, -y, z+1/2'
'-x, y+1/2, -z+1/2'
'x+1/2, -y+1/2, -z'
_cell_length_a                   8.868(5)
_cell_length_b                   9.247(5)
_cell_length_c                   28.729(5)
_cell_angle_alpha                90
_cell_angle_beta                 90
_cell_angle_gamma                90
_cell_volume                     2355.8(19)
_cell_formula_units_Z            4
_cell_measurement_temperature    173(2)
_cell_measurement_reflns_used    914
_cell_measurement_theta_min      3.484
_cell_measurement_theta_max      28.245
#----------------------------------------------------------------------------#
#----------------------------------------------------------------------------#
_exptl_crystal_description       polyhedral
_exptl_crystal_colour            yellow
_exptl_crystal_size_max          0.26
_exptl_crystal_size_mid          0.14
_exptl_crystal_size_min          0.08
_exptl_crystal_density_diffrn    2.704
_exptl_crystal_density_method    'not measured'
_exptl_crystal_F_000             1712
loop_
_exptl_crystal_face_index_h
_exptl_crystal_face_index_k
_exptl_crystal_face_index_l
_exptl_crystal_face_perp_dist
0 0 -1 0.04
0 0 1 0.04
0 2 -1 0.07
0 -2 1 0.07
-2 -2 -1 0.1
1 -1 -2 0.11

# ABSORPTION CORRECTION #

_exptl_absorpt_coefficient_mu    12.405
_exptl_absorpt_correction_type   integration
_exptl_absorpt_process_details   'Bruker XPREP (Bruker, 1999)'
_exptl_absorpt_correction_T_min  0.0962
_exptl_absorpt_correction_T_max  0.4044
_exptl_special_details
;
Numerical integration absorption corrections based on indexed crystal faces
were applied using the XPREP routine (Bruker, 1999)
;

# DATA COLLECTION #

_diffrn_ambient_temperature      173(2)
_diffrn_radiation_wavelength     0.71069
_diffrn_radiation_type           MoK\a
_diffrn_radiation_monochromator  graphite
_diffrn_measurement_device_type  'SMART 1K CCD area detector'
_diffrn_measurement_method       'phi and omega scans'
_diffrn_reflns_av_R_equivalents  0.0514
_diffrn_reflns_av_unetI/netI     0.042
_diffrn_reflns_number            12963
_diffrn_reflns_limit_h_min       -10
_diffrn_reflns_limit_h_max       9
_diffrn_reflns_limit_k_min       -11
_diffrn_reflns_limit_k_max       11
_diffrn_reflns_limit_l_min       -34
_diffrn_reflns_limit_l_max       34
_diffrn_reflns_theta_min         2.31
_diffrn_reflns_theta_max         25.5
_diffrn_reflns_theta_full        25.5
_diffrn_measured_fraction_theta_full 0.997
_diffrn_measured_fraction_theta_max 0.997
_reflns_number_total             4381
_reflns_number_gt                3874
_reflns_threshold_expression     >2sigma(I)
#----------------------------------------------------------------------------#
#----------------------------------------------------------------------------#
_computing_data_collection       'Bruker SMART-NT (Bruker, 1998)'
_computing_cell_refinement       'Bruker SAINT+ (Bruker, 1999)'
_computing_data_reduction        'Bruker SAINT+ (Bruker, 1999)'
_computing_structure_solution    'SHELXS-97 (Sheldrick, 1997a)'
_computing_structure_refinement  'SHELXL-97 (Sheldrick, 1997)'
_computing_molecular_graphics
;
Ortep-3 for Windows (Farrugia, 1997) and DIAMOND (Brandenburg, 1999)
;
_computing_publication_material
;
WinGX publication routines (Farrugia, 1999) and PLATON (Spek, 2002)
;
#----------------------------------------------------------------------------#
#----------------------------------------------------------------------------#
_refine_special_details
;
Refinement of F^2^ against ALL reflections. The weighted R-factor wR and
goodness of fit S are based on F^2^, conventional R-factors R are based
on F, with F set to zero for negative F^2^. The threshold expression of
F^2^ > 2sigma(F^2^) is used only for calculating R-factors(gt) etc. and is
not relevant to the choice of reflections for refinement. R-factors based
on F^2^ are statistically about twice as large as those based on F, and R-
factors based on ALL data will be even larger.
;
_refine_ls_structure_factor_coef Fsqd
_refine_ls_matrix_type           full
_refine_ls_weighting_scheme      calc
_refine_ls_weighting_details
'calc w=1/[\s^2^(Fo^2^)+(0.0172P)^2^+29.8048P] where P=(Fo^2^+2Fc^2^)/3'
_atom_sites_solution_primary     direct
_atom_sites_solution_secondary   difmap
_atom_sites_solution_hydrogens   geom
_refine_ls_hydrogen_treatment    constr
_refine_ls_extinction_method     none
_refine_ls_number_reflns         4381
_refine_ls_number_parameters     184
_refine_ls_number_restraints     258
_refine_ls_R_factor_all          0.0481
_refine_ls_R_factor_gt           0.0405
_refine_ls_wR_factor_ref         0.0851
_refine_ls_wR_factor_gt          0.083
_refine_ls_goodness_of_fit_ref   1.174
_refine_ls_restrained_S_all      1.143
_refine_ls_shift/su_max          0.002
_refine_ls_shift/su_mean         0
_refine_ls_abs_structure_details 'Flack H D (1983), 1849 Friedel Pairs'
_refine_ls_abs_structure_Flack   0.095(16)
_refine_diff_density_max         1.587
_refine_diff_density_min         -1.722
_refine_diff_density_rms         0.222
#----------------------------------------------------------------------------#
#----------------------------------------------------------------------------#
loop_
_atom_type_symbol
_atom_type_description
_atom_type_scat_dispersion_real
_atom_type_scat_dispersion_imag
_atom_type_scat_source
C C 0.0033 0.0016 'International Tables Vol C Tables 4.2.6.8 and 6.1.1.4'
H H 0 0 'International Tables Vol C Tables 4.2.6.8 and 6.1.1.4'
N N 0.0061 0.0033 'International Tables Vol C Tables 4.2.6.8 and 6.1.1.4'
Pb Pb -3.3944 10.1111 'International Tables Vol C Tables 4.2.6.8 and 6.1.1.4'
I I -0.4742 1.8119 'International Tables Vol C Tables 4.2.6.8 and 6.1.1.4'
loop_
_atom_site_label
_atom_site_type_symbol
_atom_site_fract_x
_atom_site_fract_y
_atom_site_fract_z
_atom_site_U_iso_or_equiv
_atom_site_adp_type
_atom_site_occupancy
_atom_site_symmetry_multiplicity
_atom_site_calc_flag
_atom_site_refinement_flags
_atom_site_disorder_assembly
_atom_site_disorder_group
C1 C 0.8857(10) 0.4203(9) 0.1776(2) 0.0212(18) Uani 1 1 d GU . .
C2 C 0.7871(8) 0.3321(9) 0.2022(3) 0.023(2) Uani 1 1 d GU . .
H2 H 0.7028 0.29 0.1869 0.028 Uiso 1 1 calc R . .
C3 C 0.8118(10) 0.3053(9) 0.2492(3) 0.028(2) Uani 1 1 d GU . .
H3 H 0.7444 0.245 0.266 0.033 Uiso 1 1 calc R . .
C4 C 0.9351(11) 0.3668(11) 0.2716(2) 0.027(2) Uani 1 1 d GU . .
H4 H 0.952 0.3485 0.3037 0.033 Uiso 1 1 calc R . .
C5 C 1.0337(9) 0.4551(10) 0.2469(3) 0.026(2) Uani 1 1 d GU . .
H5 H 1.118 0.4971 0.2622 0.032 Uiso 1 1 calc R . .
C6 C 1.0090(9) 0.4819(9) 0.1999(3) 0.0218(19) Uani 1 1 d GU . .
H6 H 1.0764 0.5422 0.1831 0.026 Uiso 1 1 calc R . .
C7 C 0.8525(15) 0.4624(13) 0.1277(4) 0.0271(19) Uani 1 1 d DU . .
H7 H 0.7551 0.4152 0.1188 0.033 Uiso 1 1 calc R . .
C8 C 0.837(2) 0.6207(14) 0.1178(5) 0.037(3) Uani 1 1 d DU . .
H8A H 0.8123 0.6348 0.0848 0.055 Uiso 1 1 calc R . .
H8B H 0.9316 0.67 0.1251 0.055 Uiso 1 1 calc R . .
H8C H 0.7556 0.661 0.137 0.055 Uiso 1 1 calc R . .
C9 C 0.4395(10) 0.0201(9) 0.1717(2) 0.0229(18) Uani 1 1 d GU . .
C10 C 0.3290(9) 0.1155(9) 0.1871(3) 0.023(2) Uani 1 1 d GU . .
H10 H 0.256 0.1517 0.1658 0.028 Uiso 1 1 calc R . .
C11 C 0.3251(10) 0.1580(9) 0.2335(3) 0.028(2) Uani 1 1 d GU . .
H11 H 0.2496 0.2232 0.2439 0.033 Uiso 1 1 calc R . .
C12 C 0.4319(11) 0.1051(11) 0.2645(2) 0.028(2) Uani 1 1 d GU . .
H12 H 0.4293 0.1341 0.2963 0.034 Uiso 1 1 calc R . .
C13 C 0.5424(10) 0.0097(10) 0.2492(3) 0.027(2) Uani 1 1 d GU . .
H13 H 0.6153 -0.0264 0.2705 0.033 Uiso 1 1 calc R . .
C14 C 0.5462(9) -0.0328(9) 0.2028(3) 0.027(2) Uani 1 1 d GU . .
H14 H 0.6217 -0.098 0.1924 0.032 Uiso 1 1 calc R . .
C15 C 0.4399(14) -0.0367(13) 0.1220(4) 0.0235(18) Uani 1 1 d DU . .
H15 H 0.5182 -0.1141 0.1197 0.028 Uiso 1 1 calc R . .
C16 C 0.2952(15) -0.0958(15) 0.1038(5) 0.029(3) Uani 1 1 d DU . .
H16A H 0.3088 -0.1262 0.0714 0.044 Uiso 1 1 calc R . .
H16B H 0.217 -0.021 0.1054 0.044 Uiso 1 1 calc R . .
H16C H 0.2645 -0.1792 0.1226 0.044 Uiso 1 1 calc R . .
N1 N 0.9790(15) 0.3918(15) 0.0976(4) 0.027(3) Uani 1 1 d DU . .
H1A H 0.9604 0.4089 0.0669 0.041 Uiso 1 1 calc R . .
H1B H 0.9807 0.2948 0.1028 0.041 Uiso 1 1 calc R . .
H1C H 1.0698 0.4306 0.1055 0.041 Uiso 1 1 calc R . .
N2 N 0.4863(14) 0.0893(12) 0.0891(4) 0.019(2) Uani 1 1 d DU . .
H2A H 0.5757 0.1272 0.0987 0.029 Uiso 1 1 calc R . .
H2B H 0.4141 0.1592 0.0897 0.029 Uiso 1 1 calc R . .
H2C H 0.4963 0.0551 0.0595 0.029 Uiso 1 1 calc R . .
Pb1 Pb 0.89467(4) 0.99367(4) -0.00163(2) 0.01796(10) Uani 1 1 d . . .
I1 I 0.87614(13) 1.03142(12) 0.10937(3) 0.0219(2) Uani 1 1 d . . .
I2 I 1.20284(7) 1.20236(6) 0.00001(4) 0.02044(15) Uani 1 1 d . . .
I3 I 1.08479(7) 0.68139(7) 0.00049(4) 0.02319(15) Uani 1 1 d . . .
I4 I 0.88276(13) 1.02376(13) -0.11151(3) 0.0260(3) Uani 1 1 d . . .
loop_
_atom_site_aniso_label
_atom_site_aniso_U_11
_atom_site_aniso_U_22
_atom_site_aniso_U_33
_atom_site_aniso_U_23
_atom_site_aniso_U_13
_atom_site_aniso_U_12
C1 0.023(4) 0.019(4) 0.022(3) -0.001(3) 0.004(3) 0.000(3)
C2 0.028(4) 0.017(4) 0.025(3) 0.002(3) 0.002(3) -0.003(3)
C3 0.032(4) 0.027(5) 0.024(3) 0.003(4) 0.004(4) -0.003(4)
C4 0.031(5) 0.028(5) 0.023(4) 0.001(4) 0.002(3) 0.002(4)
C5 0.029(5) 0.024(5) 0.026(3) -0.001(4) -0.001(3) -0.001(3)
C6 0.025(4) 0.015(4) 0.025(3) -0.002(3) 0.003(3) -0.001(3)
C7 0.025(4) 0.033(4) 0.023(3) 0.004(3) 0.004(3) -0.004(4)
C8 0.046(7) 0.036(4) 0.029(6) 0.007(4) 0.001(6) 0.010(5)
C9 0.022(4) 0.021(4) 0.025(3) 0.001(3) 0.006(3) 0.002(3)
C10 0.023(4) 0.019(4) 0.027(3) -0.002(3) 0.004(3) 0.001(3)
C11 0.030(5) 0.025(5) 0.029(4) -0.005(4) 0.006(3) 0.000(3)
C12 0.035(5) 0.024(5) 0.025(4) -0.001(4) 0.004(3) -0.006(4)
C13 0.029(5) 0.026(5) 0.027(3) 0.004(4) 0.001(4) -0.005(3)
C14 0.023(4) 0.027(5) 0.029(3) 0.001(4) 0.002(3) 0.002(3)
C15 0.024(4) 0.018(4) 0.029(3) -0.004(3) 0.003(3) 0.002(4)
C16 0.022(5) 0.028(5) 0.037(6) -0.003(5) -0.001(4) 0.002(4)
N1 0.032(6) 0.031(5) 0.019(4) -0.002(4) 0.001(4) -0.002(4)
N2 0.019(5) 0.019(5) 0.020(4) -0.004(4) -0.001(4) 0.007(4)
Pb1 0.01791(19) 0.02027(18) 0.01569(19) -0.0009(3) 0.0010(3) -0.00083(14)
I1 0.0222(6) 0.0252(6) 0.0181(4) 0.0007(4) 0.0005(4) 0.0054(5)
I2 0.0186(3) 0.0212(3) 0.0216(3) 0.0035(6) -0.0014(6) -0.0028(2)
I3 0.0200(3) 0.0234(3) 0.0262(3) -0.0023(6) -0.0035(6) 0.0055(2)
I4 0.0270(6) 0.0315(7) 0.0194(4) -0.0032(5) 0.0023(5) -0.0056(5)

# MOLECULAR GEOMETRY #

_geom_special_details
;
All esds (except the esd in the dihedral angle between two l.s. planes)
are estimated using the full covariance matrix. The cell esds are taken
into account individually in the estimation of esds in distances, angles
and torsion angles; correlations between esds in cell parameters are only
used when they are defined by crystal symmetry. An approximate (isotropic)
treatment of cell esds is used for estimating esds involving l.s. planes.
;
loop_
_geom_bond_atom_site_label_1
_geom_bond_atom_site_label_2
_geom_bond_distance
_geom_bond_site_symmetry_2
_geom_bond_publ_flag
C1 C2 1.39 . ?
C1 C6 1.39 . ?
C1 C7 1.514(14) . ?
C2 C3 1.39 . ?
C2 H2 0.95 . ?
C3 C4 1.39 . ?
C3 H3 0.95 . ?
C4 C5 1.39 . ?
C4 H4 0.95 . ?
C5 C6 1.39 . ?
C5 H5 0.95 . ?
C6 H6 0.95 . ?
C7 C8 1.498(14) . ?
C7 N1 1.560(12) . ?
C7 H7 1 . ?
C8 H8A 0.98 . ?
C8 H8B 0.98 . ?
C8 H8C 0.98 . ?
C9 C10 1.39 . ?
C9 C14 1.39 . ?
C9 C15 1.521(13) . ?
C10 C11 1.39 . ?
C10 H10 0.95 . ?
C11 C12 1.39 . ?
C11 H11 0.95 . ?
C12 C13 1.39 . ?
C12 H12 0.95 . ?
C13 C14 1.39 . ?
C13 H13 0.95 . ?
C14 H14 0.95 . ?
C15 C16 1.491(13) . ?
C15 N2 1.557(12) . ?
C15 H15 1 . ?
C16 H16A 0.98 . ?
C16 H16B 0.98 . ?
C16 H16C 0.98 . ?
N1 H1A 0.91 . ?
N1 H1B 0.91 . ?
N1 H1C 0.91 . ?
N2 H2A 0.91 . ?
N2 H2B 0.91 . ?
N2 H2C 0.91 . ?
Pb1 I4 3.1709(15) . ?
Pb1 I3 3.1895(16) 4_465 ?
Pb1 I1 3.2122(14) . ?
Pb1 I2 3.2858(16) 4_475 ?
Pb1 I3 3.3444(16) . ?
Pb1 I2 3.3459(16) . ?
I2 Pb1 3.2858(16) 4_575 ?
I3 Pb1 3.1895(16) 4_565 ?
loop_
_geom_angle_atom_site_label_1
_geom_angle_atom_site_label_2
_geom_angle_atom_site_label_3
_geom_angle
_geom_angle_site_symmetry_1
_geom_angle_site_symmetry_3
_geom_angle_publ_flag
C2 C1 C6 120 . . ?
C2 C1 C7 120.7(7) . . ?
C6 C1 C7 119.1(7) . . ?
C3 C2 C1 120 . . ?
C3 C2 H2 120 . . ?
C1 C2 H2 120 . . ?
C2 C3 C4 120 . . ?
C2 C3 H3 120 . . ?
C4 C3 H3 120 . . ?
C5 C4 C3 120 . . ?
C5 C4 H4 120 . . ?
C3 C4 H4 120 . . ?
C4 C5 C6 120 . . ?
C4 C5 H5 120 . . ?
C6 C5 H5 120 . . ?
C5 C6 C1 120 . . ?
C5 C6 H6 120 . . ?
C1 C6 H6 120 . . ?
C8 C7 C1 116.6(11) . . ?
C8 C7 N1 111.8(12) . . ?
C1 C7 N1 106.1(10) . . ?
C8 C7 H7 107.3 . . ?
C1 C7 H7 107.3 . . ?
N1 C7 H7 107.3 . . ?
C7 C8 H8A 109.5 . . ?
C7 C8 H8B 109.5 . . ?
H8A C8 H8B 109.5 . . ?
C7 C8 H8C 109.5 . . ?
H8A C8 H8C 109.5 . . ?
H8B C8 H8C 109.5 . . ?
C10 C9 C14 120 . . ?
C10 C9 C15 121.2(7) . . ?
C14 C9 C15 118.7(7) . . ?
C9 C10 C11 120 . . ?
C9 C10 H10 120 . . ?
C11 C10 H10 120 . . ?
C12 C11 C10 120 . . ?
C12 C11 H11 120 . . ?
C10 C11 H11 120 . . ?
C13 C12 C11 120 . . ?
C13 C12 H12 120 . . ?
C11 C12 H12 120 . . ?
C14 C13 C12 120 . . ?
C14 C13 H13 120 . . ?
C12 C13 H13 120 . . ?
C13 C14 C9 120 . . ?
C13 C14 H14 120 . . ?
C9 C14 H14 120 . . ?
C16 C15 C9 117.0(10) . . ?
C16 C15 N2 106.7(11) . . ?
C9 C15 N2 108.3(9) . . ?
C16 C15 H15 108.2 . . ?
C9 C15 H15 108.2 . . ?
N2 C15 H15 108.2 . . ?
C15 C16 H16A 109.5 . . ?
C15 C16 H16B 109.5 . . ?
H16A C16 H16B 109.5 . . ?
C15 C16 H16C 109.5 . . ?
H16A C16 H16C 109.5 . . ?
H16B C16 H16C 109.5 . . ?
C7 N1 H1A 109.5 . . ?
C7 N1 H1B 109.5 . . ?
H1A N1 H1B 109.5 . . ?
C7 N1 H1C 109.5 . . ?
H1A N1 H1C 109.5 . . ?
H1B N1 H1C 109.5 . . ?
C15 N2 H2A 109.5 . . ?
C15 N2 H2B 109.5 . . ?
H2A N2 H2B 109.5 . . ?
C15 N2 H2C 109.5 . . ?
H2A N2 H2C 109.5 . . ?
H2B N2 H2C 109.5 . . ?
I4 Pb1 I3 91.49(4) . 4_465 ?
I4 Pb1 I1 167.72(2) . . ?
I3 Pb1 I1 90.05(4) 4_465 . ?
I4 Pb1 I2 85.52(3) . 4_475 ?
I3 Pb1 I2 89.31(4) 4_465 4_475 ?
I1 Pb1 I2 82.33(3) . 4_475 ?
I4 Pb1 I3 96.36(4) . . ?
I3 Pb1 I3 89.77(4) 4_465 . ?
I1 Pb1 I3 95.83(3) . . ?
I2 Pb1 I3 177.93(3) 4_475 . ?
I4 Pb1 I2 89.46(3) . . ?
I3 Pb1 I2 175.07(2) 4_465 . ?
I1 Pb1 I2 88.00(3) . . ?
I2 Pb1 I2 85.95(4) 4_475 . ?
I3 Pb1 I2 94.93(4) . . ?
Pb1 I2 Pb1 156.41(2) 4_575 . ?
Pb1 I3 Pb1 150.78(2) 4_565 . ?
loop_
_geom_torsion_atom_site_label_1
_geom_torsion_atom_site_label_2
_geom_torsion_atom_site_label_3
_geom_torsion_atom_site_label_4
_geom_torsion
_geom_torsion_site_symmetry_1
_geom_torsion_site_symmetry_2
_geom_torsion_site_symmetry_3
_geom_torsion_site_symmetry_4
_geom_torsion_publ_flag

C6 C1 C2 C3 0 . . . . ?
C7 C1 C2 C3 -174.1(9) . . . . ?
C1 C2 C3 C4 0 . . . . ?
C2 C3 C4 C5 0 . . . . ?
C3 C4 C5 C6 0 . . . . ?
C4 C5 C6 C1 0 . . . . ?
C2 C1 C6 C5 0 . . . . ?
C7 C1 C6 C5 174.2(9) . . . . ?
C2 C1 C7 C8 119.9(12) . . . . ?
C6 C1 C7 C8 -54.2(14) . . . . ?
C2 C1 C7 N1 -114.9(10) . . . . ?
C6 C1 C7 N1 71.0(11) . . . . ?
C14 C9 C10 C11 0 . . . . ?
C15 C9 C10 C11 175.6(9) . . . . ?
C9 C10 C11 C12 0 . . . . ?
C10 C11 C12 C13 0 . . . . ?
C11 C12 C13 C14 0 . . . . ?
C12 C13 C14 C9 0 . . . . ?
C10 C9 C14 C13 0 . . . . ?
C15 C9 C14 C13 -175.7(9) . . . . ?
C10 C9 C15 C16 -49.1(13) . . . . ?
C14 C9 C15 C16 126.5(10) . . . . ?
C10 C9 C15 N2 71.5(11) . . . . ?
C14 C9 C15 N2 -112.9(9) . . . . ?
I4 Pb1 I2 Pb1 84.97(11) . . . 4_575 ?
I1 Pb1 I2 Pb1 -83.02(11) . . . 4_575 ?
I2 Pb1 I2 Pb1 -0.57(8) 4_475 . . 4_575 ?
I3 Pb1 I2 Pb1 -178.70(10) . . . 4_575 ?
I4 Pb1 I3 Pb1 88.44(9) . . . 4_565 ?
I3 Pb1 I3 Pb1 179.92(11) 4_465 . . 4_565 ?
I1 Pb1 I3 Pb1 -90.06(9) . . . 4_565 ?
I2 Pb1 I3 Pb1 -1.57(9) . . . 4_565 ?
loop_
_geom_hbond_atom_site_label_D
_geom_hbond_atom_site_label_H
_geom_hbond_atom_site_label_A
_geom_hbond_distance_DH
_geom_hbond_distance_HA
_geom_hbond_distance_DA
_geom_hbond_angle_DHA
_geom_hbond_site_symmetry_A
N1 H1A I2 0.91 3.16 3.823(14) 131.6 4_465
N1 H1B I1 0.91 2.61 3.472(15) 157.7 1_545
N1 H1C I4 0.91 2.81 3.686(15) 161.3 4_565
N2 H2A I1 0.91 2.82 3.546(13) 137.2 1_545
N2 H2B I4 0.91 3.01 3.750(12) 139.5 4_465
N2 H2C I3 0.91 2.89 3.694(12) 147.7 4_455
_chemical_name_common
bis((R)-beta-phenethylammonium)tetraiodoplumbate(ii)

File: data/hybrid3/structures/1002_2.cif
#
# Cambridge Structural Database (CSD) hosted by the Cambridge
#
# guidelines are available at http://www.ccdc.cam.ac.uk/access/V1
# Audit and citation data items may have been added by the CCDC.
# this file and to allow appropriate attribution of the data.
#######################################################################
data_8
_audit_block_doi                 10.5517/ccnddkz
_database_code_depnum_ccdc_archive 'CCDC 607741'
loop_
_citation_id
_citation_doi
_citation_year
1 10.1039/b606987h 2006
_audit_update_record
;
2006-05-17 deposited with the CCDC.	2020-06-26 downloaded from the CCDC.
;
_audit_creation_date             2006-04-04T11:09:49-00:00
_audit_creation_method           'WinGX routine CIF_UPDATE'
_audit_conform_dict_name         cif_core.dic
_audit_conform_dict_version      2.3
_audit_conform_dict_location     ftp://ftp.iucr.org/pub/cif_core.dic
#----------------------------------------------------------------------------#
#----------------------------------------------------------------------------#
_chemical_name_systematic
;
bis((S)-\b-phenethylammonium)tetraiodoplumbate(II)
;
_chemical_formula_moiety         'I4 Pb, 2(C8 H12 N)'
_chemical_formula_sum            'C16 H24 I4 N2 Pb'
_chemical_formula_weight         959.16
_chemical_absolute_configuration rmad
#----------------------------------------------------------------------------#
#----------------------------------------------------------------------------#
_symmetry_cell_setting           Orthorhombic
_symmetry_space_group_name_H-M   P2(1)2(1)2(1)
_symmetry_space_group_name_Hall  'P 2ac 2ab'
loop_
_symmetry_equiv_pos_as_xyz
'x, y, z'
'-x+1/2, -y, z+1/2'
'-x, y+1/2, -z+1/2'
'x+1/2, -y+1/2, -z'
_cell_length_a                   8.8531(17)
_cell_length_b                   9.2312(18)
_cell_length_c                   28.650(6)
_cell_angle_alpha                90
_cell_angle_beta                 90
_cell_angle_gamma                90
_cell_volume                     2341.4(8)
_cell_formula_units_Z            4
_cell_measurement_temperature    173(2)
_cell_measurement_reflns_used    909
_cell_measurement_theta_min      3.188
_cell_measurement_theta_max      25.956
#----------------------------------------------------------------------------#
#----------------------------------------------------------------------------#
_exptl_crystal_description       plate
_exptl_crystal_colour            yellow
_exptl_crystal_size_max          0.27
_exptl_crystal_size_mid          0.13
_exptl_crystal_size_min          0.06
_exptl_crystal_density_diffrn    2.721
_exptl_crystal_density_method    'not measured'
_exptl_crystal_F_000             1712
loop_
_exptl_crystal_face_index_h
_exptl_crystal_face_index_k
_exptl_crystal_face_index_l
_exptl_crystal_face_perp_dist
1 0 0 0.13
-1 0 0 0.13
0 0 1 0.03
0 0 -1 0.03
0 -1 0 0.065
0 1 0 0.065

# ABSORPTION CORRECTION #

_exptl_absorpt_coefficient_mu    12.481
_exptl_absorpt_correction_type   integration
_exptl_absorpt_process_details   'Bruker XPREP (Bruker, 1999)'
_exptl_absorpt_correction_T_min  0.1634
_exptl_absorpt_correction_T_max  0.4781
_exptl_special_details
;
Numerical integration absorption corrections based on indexed crystal faces
were applied using the XPREP routine (Bruker, 1999)
;
# DATA COLLECTION #

_diffrn_ambient_temperature      173(2)
_diffrn_radiation_wavelength     0.71073
_diffrn_radiation_type           MoK\a
_diffrn_radiation_monochromator  graphite
_diffrn_measurement_device_type  'SMART 1K CCD area detector'
_diffrn_measurement_method       'phi and omega scans'
_diffrn_reflns_av_R_equivalents  0.0415
_diffrn_reflns_av_unetI/netI     0.0403
_diffrn_reflns_number            13643
_diffrn_reflns_limit_h_min       -10
_diffrn_reflns_limit_h_max       10
_diffrn_reflns_limit_k_min       -11
_diffrn_reflns_limit_k_max       8
_diffrn_reflns_limit_l_min       -34
_diffrn_reflns_limit_l_max       34
_diffrn_reflns_theta_min         2.32
_diffrn_reflns_theta_max         25.49
_diffrn_reflns_theta_full        25.49
_diffrn_measured_fraction_theta_full 0.974
_diffrn_measured_fraction_theta_max 0.974
_reflns_number_total             4142
_reflns_number_gt                3445
_reflns_threshold_expression     >2sigma(I)
#----------------------------------------------------------------------------#
#----------------------------------------------------------------------------#
_computing_data_collection       'Bruker SMART-NT (Bruker, 1998)'
_computing_cell_refinement       'Bruker SAINT+ (Bruker, 1999)'
_computing_data_reduction        'Bruker SAINT+ (Bruker, 1999)'
_computing_structure_solution    'SHELXS-97 (Sheldrick, 1997a)'
_computing_structure_refinement  'SHELXL-97 (Sheldrick, 1997)'
_computing_molecular_graphics
;
Ortep-3 for Windows (Farrugia, 1997) and DIAMOND (Brandenburg, 1999)
;
_computing_publication_material
;
WinGX publication routines (Farrugia, 1999) and PLATON (Spek, 2002)
;
#----------------------------------------------------------------------------#
#----------------------------------------------------------------------------#
_refine_special_details
;
Refinement of F^2^ against ALL reflections. The weighted R-factor wR and
goodness of fit S are based on F^2^, conventional R-factors R are based
on F, with F set to zero for negative F^2^. The threshold expression of
F^2^ > 2sigma(F^2^) is used only for calculating R-factors(gt) etc. and is
not relevant to the choice of reflections for refinement. R-factors based
on F^2^ are statistically about twice as large as those based on F, and R-
factors based on ALL data will be even larger.
;
_refine_ls_structure_factor_coef Fsqd
_refine_ls_matrix_type           full
_refine_ls_weighting_scheme      calc
_refine_ls_weighting_details
'calc w=1/[\s^2^(Fo^2^)+(0.0397P)^2^+1.0814P] where P=(Fo^2^+2Fc^2^)/3'
_atom_sites_solution_primary     direct
_atom_sites_solution_secondary   difmap
_atom_sites_solution_hydrogens   geom
_refine_ls_hydrogen_treatment    constr
_refine_ls_extinction_method     none
_refine_ls_number_reflns         4142
_refine_ls_number_parameters     184
_refine_ls_number_restraints     258
_refine_ls_R_factor_all          0.0419
_refine_ls_R_factor_gt           0.0316
_refine_ls_wR_factor_ref         0.0776
_refine_ls_wR_factor_gt          0.0753
_refine_ls_goodness_of_fit_ref   1.077
_refine_ls_restrained_S_all      1.053
_refine_ls_shift/su_max          0.002
_refine_ls_shift/su_mean         0
_refine_ls_abs_structure_details 'Flack H D (1983), 1691 Friedel Pairs'
_refine_ls_abs_structure_Flack   0.057(13)
_refine_diff_density_max         1.272
_refine_diff_density_min         -1.987
_refine_diff_density_rms         0.4
#----------------------------------------------------------------------------#
#----------------------------------------------------------------------------#
loop_
_atom_type_symbol
_atom_type_description
_atom_type_scat_dispersion_real
_atom_type_scat_dispersion_imag
_atom_type_scat_source
C C 0.0033 0.0016 'International Tables Vol C Tables 4.2.6.8 and 6.1.1.4'
H H 0 0 'International Tables Vol C Tables 4.2.6.8 and 6.1.1.4'
N N 0.0061 0.0033 'International Tables Vol C Tables 4.2.6.8 and 6.1.1.4'
Pb Pb -3.3944 10.1111 'International Tables Vol C Tables 4.2.6.8 and 6.1.1.4'
I I -0.4742 1.8119 'International Tables Vol C Tables 4.2.6.8 and 6.1.1.4'
loop_
_atom_site_label
_atom_site_type_symbol
_atom_site_fract_x
_atom_site_fract_y
_atom_site_fract_z
_atom_site_U_iso_or_equiv
_atom_site_adp_type
_atom_site_occupancy
_atom_site_symmetry_multiplicity
_atom_site_calc_flag
_atom_site_refinement_flags
_atom_site_disorder_assembly
_atom_site_disorder_group
C1 C 0.1141(7) 0.5790(7) 0.82271(16) 0.0171(15) Uani 1 1 d GU . .
C2 C 0.2130(6) 0.6688(7) 0.7986(2) 0.0207(17) Uani 1 1 d GU . .
H2 H 0.2968 0.7108 0.8142 0.025 Uiso 1 1 calc R . .
C3 C 0.1891(7) 0.6972(7) 0.7515(2) 0.0245(18) Uani 1 1 d GU . .
H3 H 0.2567 0.7586 0.735 0.029 Uiso 1 1 calc R . .
C4 C 0.0664(8) 0.6358(8) 0.72856(17) 0.0247(19) Uani 1 1 d GU . .
H4 H 0.0502 0.6552 0.6964 0.03 Uiso 1 1 calc R . .
C5 C -0.0324(7) 0.5460(7) 0.7527(2) 0.026(2) Uani 1 1 d GU . .
H5 H -0.1163 0.504 0.7371 0.031 Uiso 1 1 calc R . .
C6 C -0.0086(7) 0.5176(7) 0.7998(2) 0.0198(18) Uani 1 1 d GU . .
H6 H -0.0761 0.4562 0.8163 0.024 Uiso 1 1 calc R . .
C7 C 0.1495(11) 0.5475(10) 0.8732(3) 0.0241(16) Uani 1 1 d DU . .
H7 H 0.2469 0.5958 0.8815 0.029 Uiso 1 1 calc R . .
C8 C 0.1641(14) 0.3837(10) 0.8830(4) 0.030(3) Uani 1 1 d DU . .
H8A H 0.1885 0.3687 0.916 0.044 Uiso 1 1 calc R . .
H8B H 0.2447 0.343 0.8636 0.044 Uiso 1 1 calc R . .
H8C H 0.0684 0.3355 0.8757 0.044 Uiso 1 1 calc R . .
C9 C 0.5607(8) 0.9810(7) 0.82837(15) 0.0178(15) Uani 1 1 d GU . .
C10 C 0.6732(7) 0.8877(7) 0.8129(2) 0.0193(17) Uani 1 1 d GU . .
H10 H 0.7471 0.8526 0.8341 0.023 Uiso 1 1 calc R . .
C11 C 0.6777(7) 0.8457(7) 0.7663(2) 0.0225(18) Uani 1 1 d GU . .
H11 H 0.7546 0.7819 0.7557 0.027 Uiso 1 1 calc R . .
C12 C 0.5696(8) 0.8970(8) 0.73523(16) 0.0229(19) Uani 1 1 d GU . .
H12 H 0.5727 0.8683 0.7034 0.027 Uiso 1 1 calc R . .
C13 C 0.4571(7) 0.9903(7) 0.75073(19) 0.0233(19) Uani 1 1 d GU . .
H13 H 0.3832 1.0254 0.7295 0.028 Uiso 1 1 calc R . .
C14 C 0.4526(7) 1.0323(6) 0.7973(2) 0.0198(17) Uani 1 1 d GU . .
H14 H 0.3757 1.0961 0.8079 0.024 Uiso 1 1 calc R . .
C15 C 0.5598(11) 1.0340(10) 0.8775(3) 0.0230(16) Uani 1 1 d DU . .
H15 H 0.4831 1.1133 0.8795 0.028 Uiso 1 1 calc R . .
C16 C 0.7081(10) 1.0944(12) 0.8956(4) 0.025(2) Uani 1 1 d DU . .
H16A H 0.6957 1.1252 0.9281 0.037 Uiso 1 1 calc R . .
H16B H 0.7382 1.1777 0.8765 0.037 Uiso 1 1 calc R . .
H16C H 0.7862 1.0194 0.8938 0.037 Uiso 1 1 calc R . .
N1 N 0.0251(10) 0.6083(10) 0.9040(3) 0.024(2) Uani 1 1 d DU . .
H1A H 0.0468 0.5894 0.9344 0.035 Uiso 1 1 calc R . .
H1B H -0.0644 0.5661 0.8963 0.035 Uiso 1 1 calc R . .
H1C H 0.0184 0.7057 0.8997 0.035 Uiso 1 1 calc R . .
N2 N 0.5103(11) 0.9156(10) 0.9103(3) 0.020(2) Uani 1 1 d DU . .
H2A H 0.4208 0.8783 0.9004 0.03 Uiso 1 1 calc R . .
H2B H 0.499 0.9525 0.9395 0.03 Uiso 1 1 calc R . .
H2C H 0.5814 0.8443 0.9108 0.03 Uiso 1 1 calc R . .
Pb1 Pb 0.10535(3) 0.00664(3) 1.00157(2) 0.01789(10) Uani 1 1 d . . .
I1 I 0.12437(10) -0.02841(10) 0.89062(3) 0.0204(2) Uani 1 1 d . . .
I2 I -0.20286(5) -0.20271(5) 1.00001(3) 0.02030(13) Uani 1 1 d . . .
I3 I -0.08469(5) 0.31917(5) 0.99942(3) 0.02264(14) Uani 1 1 d . . .
I4 I 0.11721(10) -0.02747(11) 1.11148(3) 0.0253(2) Uani 1 1 d . . .
loop_
_atom_site_aniso_label
_atom_site_aniso_U_11
_atom_site_aniso_U_22
_atom_site_aniso_U_33
_atom_site_aniso_U_23
_atom_site_aniso_U_13
_atom_site_aniso_U_12
C1 0.014(4) 0.011(4) 0.026(3) -0.002(2) 0.003(2) -0.001(3)
C2 0.020(4) 0.010(4) 0.032(3) -0.002(3) 0.003(3) -0.007(3)
C3 0.026(4) 0.010(4) 0.037(3) 0.009(3) 0.002(3) 0.002(3)
C4 0.026(4) 0.019(4) 0.029(4) 0.003(3) 0.000(3) 0.009(3)
C5 0.024(4) 0.021(4) 0.033(3) -0.004(3) -0.004(3) -0.001(3)
C6 0.016(4) 0.009(4) 0.035(3) 0.002(3) -0.001(3) -0.004(3)
C7 0.023(4) 0.020(3) 0.030(3) 0.005(3) -0.001(3) 0.000(3)
C8 0.037(6) 0.017(4) 0.034(5) 0.000(3) -0.007(5) 0.003(4)
C9 0.019(4) 0.009(4) 0.025(2) 0.004(2) 0.005(2) 0.006(3)
C10 0.020(4) 0.008(4) 0.030(3) 0.002(3) 0.000(3) 0.007(3)
C11 0.025(4) 0.009(4) 0.033(3) -0.005(3) 0.007(3) -0.001(3)
C12 0.034(4) 0.012(4) 0.023(3) -0.001(3) 0.004(3) -0.007(3)
C13 0.026(4) 0.015(4) 0.029(3) 0.005(3) -0.003(3) -0.003(3)
C14 0.018(4) 0.011(4) 0.030(3) 0.004(3) 0.002(3) 0.006(3)
C15 0.027(4) 0.014(4) 0.028(3) -0.003(3) 0.002(3) 0.000(3)
C16 0.015(4) 0.030(5) 0.029(5) -0.002(4) 0.004(4) 0.007(3)
N1 0.032(5) 0.015(4) 0.023(4) -0.005(4) -0.001(3) -0.004(3)
N2 0.021(4) 0.019(4) 0.021(3) -0.001(3) 0.003(4) 0.008(3)
Pb1 0.01776(18) 0.01757(17) 0.01833(18) -0.0007(3) 0.0010(3) -0.00067(10)
I1 0.0209(5) 0.0187(5) 0.0214(4) 0.0004(4) 0.0003(4) 0.0008(4)
I2 0.0183(3) 0.0181(3) 0.0245(3) 0.0019(6) -0.0011(5) -0.00320(18)
I3 0.0199(3) 0.0197(3) 0.0284(3) -0.0026(5) -0.0029(5) 0.00568(19)
I4 0.0235(6) 0.0318(6) 0.0205(4) -0.0016(4) 0.0018(4) -0.0016(5)

# MOLECULAR GEOMETRY #

_geom_special_details
;
All esds (except the esd in the dihedral angle between two l.s. planes)
are estimated using the full covariance matrix. The cell esds are taken
into account individually in the estimation of esds in distances, angles
and torsion angles; correlations between esds in cell parameters are only
used when they are defined by crystal symmetry. An approximate (isotropic)
treatment of cell esds is used for estimating esds involving l.s. planes.
;
loop_
_geom_bond_atom_site_label_1
_geom_bond_atom_site_label_2
_geom_bond_distance
_geom_bond_site_symmetry_2
_geom_bond_publ_flag
C1 C2 1.39 . ?
C1 C6 1.39 . ?
C1 C7 1.508(11) . ?
C2 C3 1.39 . ?
C2 H2 0.95 . ?
C3 C4 1.39 . ?
C3 H3 0.95 . ?
C4 C5 1.39 . ?
C4 H4 0.95 . ?
C5 C6 1.39 . ?
C5 H5 0.95 . ?
C6 H6 0.95 . ?
C7 N1 1.519(10) . ?
C7 C8 1.543(10) . ?
C7 H7 1 . ?
C8 H8A 0.98 . ?
C8 H8B 0.98 . ?
C8 H8C 0.98 . ?
C9 C10 1.39 . ?
C9 C14 1.39 . ?
C9 C15 1.491(10) . ?
C10 C11 1.39 . ?
C10 H10 0.95 . ?
C11 C12 1.39 . ?
C11 H11 0.95 . ?
C12 C13 1.39 . ?
C12 H12 0.95 . ?
C13 C14 1.39 . ?
C13 H13 0.95 . ?
C14 H14 0.95 . ?
C15 N2 1.506(9) . ?
C15 C16 1.518(10) . ?
C15 H15 1 . ?
C16 H16A 0.98 . ?
C16 H16B 0.98 . ?
C16 H16C 0.98 . ?
N1 H1A 0.91 . ?
N1 H1B 0.91 . ?
N1 H1C 0.91 . ?
N2 H2A 0.91 . ?
N2 H2B 0.91 . ?
N2 H2C 0.91 . ?
Pb1 I4 3.1665(13) . ?
Pb1 I3 3.1807(7) 4_557 ?
Pb1 I1 3.1994(13) . ?
Pb1 I2 3.2797(7) 4_547 ?
Pb1 I3 3.3403(7) . ?
Pb1 I2 3.3439(7) . ?
I2 Pb1 3.2797(7) 4_447 ?
I3 Pb1 3.1807(7) 4_457 ?
loop_
_geom_angle_atom_site_label_1
_geom_angle_atom_site_label_2
_geom_angle_atom_site_label_3
_geom_angle
_geom_angle_site_symmetry_1
_geom_angle_site_symmetry_3
_geom_angle_publ_flag
C2 C1 C6 120 . . ?
C2 C1 C7 117.5(6) . . ?
C6 C1 C7 122.5(6) . . ?
C3 C2 C1 120 . . ?
C3 C2 H2 120 . . ?
C1 C2 H2 120 . . ?
C2 C3 C4 120 . . ?
C2 C3 H3 120 . . ?
C4 C3 H3 120 . . ?
C5 C4 C3 120 . . ?
C5 C4 H4 120 . . ?
C3 C4 H4 120 . . ?
C6 C5 C4 120 . . ?
C6 C5 H5 120 . . ?
C4 C5 H5 120 . . ?
C5 C6 C1 120 . . ?
C5 C6 H6 120 . . ?
C1 C6 H6 120 . . ?
C1 C7 N1 109.6(7) . . ?
C1 C7 C8 112.4(8) . . ?
N1 C7 C8 108.5(9) . . ?
C1 C7 H7 108.8 . . ?
N1 C7 H7 108.8 . . ?
C8 C7 H7 108.8 . . ?
C7 C8 H8A 109.5 . . ?
C7 C8 H8B 109.5 . . ?
H8A C8 H8B 109.5 . . ?
C7 C8 H8C 109.5 . . ?
H8A C8 H8C 109.5 . . ?
H8B C8 H8C 109.5 . . ?
C10 C9 C14 120 . . ?
C10 C9 C15 120.6(6) . . ?
C14 C9 C15 119.3(5) . . ?
C9 C10 C11 120 . . ?
C9 C10 H10 120 . . ?
C11 C10 H10 120 . . ?
C12 C11 C10 120 . . ?
C12 C11 H11 120 . . ?
C10 C11 H11 120 . . ?
C13 C12 C11 120 . . ?
C13 C12 H12 120 . . ?
C11 C12 H12 120 . . ?
C12 C13 C14 120 . . ?
C12 C13 H13 120 . . ?
C14 C13 H13 120 . . ?
C13 C14 C9 120 . . ?
C13 C14 H14 120 . . ?
C9 C14 H14 120 . . ?
C9 C15 N2 110.6(7) . . ?
C9 C15 C16 116.0(8) . . ?
N2 C15 C16 107.8(8) . . ?
C9 C15 H15 107.4 . . ?
N2 C15 H15 107.4 . . ?
C16 C15 H15 107.4 . . ?
C15 C16 H16A 109.5 . . ?
C15 C16 H16B 109.5 . . ?
H16A C16 H16B 109.5 . . ?
C15 C16 H16C 109.5 . . ?
H16A C16 H16C 109.5 . . ?
H16B C16 H16C 109.5 . . ?
C7 N1 H1A 109.5 . . ?
C7 N1 H1B 109.5 . . ?
H1A N1 H1B 109.5 . . ?
C7 N1 H1C 109.5 . . ?
H1A N1 H1C 109.5 . . ?
H1B N1 H1C 109.5 . . ?
C15 N2 H2A 109.5 . . ?
C15 N2 H2B 109.5 . . ?
H2A N2 H2B 109.5 . . ?
C15 N2 H2C 109.5 . . ?
H2A N2 H2C 109.5 . . ?
H2B N2 H2C 109.5 . . ?
I4 Pb1 I3 91.75(3) . 4_557 ?
I4 Pb1 I1 167.476(17) . . ?
I3 Pb1 I1 89.82(3) 4_557 . ?
I4 Pb1 I2 84.92(3) . 4_547 ?
I3 Pb1 I2 89.180(19) 4_557 4_547 ?
I1 Pb1 I2 82.68(3) . 4_547 ?
I4 Pb1 I3 96.94(3) . . ?
I3 Pb1 I3 89.869(16) 4_557 . ?
I1 Pb1 I3 95.49(3) . . ?
I2 Pb1 I3 177.93(3) 4_547 . ?
I4 Pb1 I2 89.02(3) . . ?
I3 Pb1 I2 174.900(17) 4_557 . ?
I1 Pb1 I2 88.36(3) . . ?
I2 Pb1 I2 85.864(16) 4_547 . ?
I3 Pb1 I2 95.04(2) . . ?
Pb1 I2 Pb1 156.493(18) 4_447 . ?
Pb1 I3 Pb1 150.616(18) 4_457 . ?
loop_
_geom_torsion_atom_site_label_1
_geom_torsion_atom_site_label_2
_geom_torsion_atom_site_label_3
_geom_torsion_atom_site_label_4
_geom_torsion
_geom_torsion_site_symmetry_1
_geom_torsion_site_symmetry_2
_geom_torsion_site_symmetry_3
_geom_torsion_site_symmetry_4
_geom_torsion_publ_flag
C6 C1 C2 C3 0 . . . . ?
C7 C1 C2 C3 177.6(6) . . . . ?
C1 C2 C3 C4 0 . . . . ?
C2 C3 C4 C5 0 . . . . ?
C3 C4 C5 C6 0 . . . . ?
C4 C5 C6 C1 0 . . . . ?
C2 C1 C6 C5 0 . . . . ?
C7 C1 C6 C5 -177.5(7) . . . . ?
C2 C1 C7 N1 116.3(7) . . . . ?
C6 C1 C7 N1 -66.2(9) . . . . ?
C2 C1 C7 C8 -123.0(8) . . . . ?
C6 C1 C7 C8 54.5(10) . . . . ?
C14 C9 C10 C11 0 . . . . ?
C15 C9 C10 C11 -176.3(7) . . . . ?
C9 C10 C11 C12 0 . . . . ?
C10 C11 C12 C13 0 . . . . ?
C11 C12 C13 C14 0 . . . . ?
C12 C13 C14 C9 0 . . . . ?
C10 C9 C14 C13 0 . . . . ?
C15 C9 C14 C13 176.4(7) . . . . ?
C10 C9 C15 N2 -74.0(8) . . . . ?
C14 C9 C15 N2 109.6(8) . . . . ?
C10 C9 C15 C16 49.1(10) . . . . ?
C14 C9 C15 C16 -127.2(8) . . . . ?
I4 Pb1 I2 Pb1 -84.47(8) . . . 4_447 ?
I1 Pb1 I2 Pb1 83.28(8) . . . 4_447 ?
I2 Pb1 I2 Pb1 0.51(6) 4_547 . . 4_447 ?
I3 Pb1 I2 Pb1 178.64(8) . . . 4_447 ?
I4 Pb1 I3 Pb1 -87.93(7) . . . 4_457 ?
I3 Pb1 I3 Pb1 -179.68(9) 4_557 . . 4_457 ?
I1 Pb1 I3 Pb1 90.51(7) . . . 4_457 ?
I2 Pb1 I3 Pb1 1.69(7) . . . 4_457 ?
loop_
_geom_hbond_atom_site_label_D
_geom_hbond_atom_site_label_H
_geom_hbond_atom_site_label_A
_geom_hbond_distance_DH
_geom_hbond_distance_HA
_geom_hbond_distance_DA
_geom_hbond_angle_DHA
_geom_hbond_site_symmetry_A
N1 H1A I2 0.91 3.09 3.758(10) 132 4_557
N1 H1B I4 0.91 2.85 3.714(10) 159.1 4_457
N1 H1C I1 0.91 2.64 3.488(10) 155.4 1_565
N2 H2A I1 0.91 2.78 3.502(10) 137.5 1_565
N2 H2B I3 0.91 2.84 3.660(9) 151 4_567
N2 H2C I4 0.91 3.01 3.757(9) 140.5 4_557

###END

_chemical_name_common
bis((S)-beta-phenethylammonium)tetraiodoplumbate(ii)

File: data/hybrid3/structures/1006_1.cif
#
# Cambridge Structural Database (CSD) hosted by the Cambridge
#
# guidelines are available at http://www.ccdc.cam.ac.uk/access/V1
# Audit and citation data items may have been added by the CCDC.
# this file and to allow appropriate attribution of the data.
#######################################################################
data_mo_1_300_00_abs
_audit_block_doi                 10.5517/ccdc.csd.cc1prf40
_database_code_depnum_ccdc_archive 'CCDC 1571642'
loop_
_citation_id
_citation_doi
_citation_year
1 10.1021/acs.jpclett.7b02322 2017
_audit_update_record
;
2017-08-30 deposited with the CCDC.	2020-06-28 downloaded from the CCDC.
;
_audit_creation_date             2017-05-14
_audit_creation_method
;
Olex2 1.2
(compiled Mar 28 2017 19:26:29 for OlexSys, GUI svn.r5337)
;
_shelx_SHELXL_version_number     2016/6
_chemical_name_common            ?
_chemical_name_systematic        'Methylammonium Potassium Gadolinium Chloride'
_chemical_formula_moiety         '0.67(Cl9 Gd1.5 K1.5), 0.67(C3 N3)'
_chemical_formula_sum            'C2 Cl6 Gd K N2'
_chemical_formula_weight         461.11
_chemical_melting_point          ?
_chemical_oxdiff_formula         'H12 C2 N2 K Gd Cl6'
loop_
_atom_type_symbol
_atom_type_description
_atom_type_scat_dispersion_real
_atom_type_scat_dispersion_imag
_atom_type_scat_source
C C 0.0033 0.0016 'International Tables Vol C Tables 4.2.6.8 and 6.1.1.4'
Cl Cl 0.1484 0.1585 'International Tables Vol C Tables 4.2.6.8 and 6.1.1.4'
Gd Gd -0.1653 3.9035 'International Tables Vol C Tables 4.2.6.8 and 6.1.1.4'
K K 0.2009 0.2494 'International Tables Vol C Tables 4.2.6.8 and 6.1.1.4'
N N 0.0061 0.0033 'International Tables Vol C Tables 4.2.6.8 and 6.1.1.4'
_shelx_space_group_comment
;
The symmetry employed for this shelxl refinement is uniquely defined
by the following loop, which should always be used as a source of
symmetry information in preference to the above space-group names.
They are only intended as comments.
;
_space_group_crystal_system      trigonal
_space_group_IT_number           166
_space_group_name_H-M_alt        'R -3 m'
_space_group_name_Hall           '-R 3 2"'
loop_
_space_group_symop_operation_xyz
'x, y, z'
'-y, x-y, z'
'-x+y, -x, z'
'x-y, -y, -z'
'-x, -x+y, -z'
'y, x, -z'
'x+2/3, y+1/3, z+1/3'
'-y+2/3, x-y+1/3, z+1/3'
'-x+y+2/3, -x+1/3, z+1/3'
'x-y+2/3, -y+1/3, -z+1/3'
'-x+2/3, -x+y+1/3, -z+1/3'
'y+2/3, x+1/3, -z+1/3'
'x+1/3, y+2/3, z+2/3'
'-y+1/3, x-y+2/3, z+2/3'
'-x+y+1/3, -x+2/3, z+2/3'
'x-y+1/3, -y+2/3, -z+2/3'
'-x+1/3, -x+y+2/3, -z+2/3'
'y+1/3, x+2/3, -z+2/3'
'-x, -y, -z'
'y, -x+y, -z'
'x-y, x, -z'
'-x+y, y, z'
'x, x-y, z'
'-y, -x, z'
'-x+2/3, -y+1/3, -z+1/3'
'y+2/3, -x+y+1/3, -z+1/3'
'x-y+2/3, x+1/3, -z+1/3'
'-x+y+2/3, y+1/3, z+1/3'
'x+2/3, x-y+1/3, z+1/3'
'-y+2/3, -x+1/3, z+1/3'
'-x+1/3, -y+2/3, -z+2/3'
'y+1/3, -x+y+2/3, -z+2/3'
'x-y+1/3, x+2/3, -z+2/3'
'-x+y+1/3, y+2/3, z+2/3'
'x+1/3, x-y+2/3, z+2/3'
'-y+1/3, -x+2/3, z+2/3'
_cell_length_a                   7.7704(5)
_cell_length_b                   7.7704(5)
_cell_length_c                   20.945(2)
_cell_angle_alpha                90
_cell_angle_beta                 90
_cell_angle_gamma                120
_cell_volume                     1095.21(18)
_cell_formula_units_Z            2.99988
_cell_measurement_reflns_used    454
_cell_measurement_temperature    300.00(14)
_cell_measurement_theta_max      27.1870
_cell_measurement_theta_min      2.9050
_shelx_estimated_absorpt_T_max   ?
_shelx_estimated_absorpt_T_min   ?
_exptl_absorpt_coefficient_mu    5.884
_exptl_absorpt_correction_T_max  0.542
_exptl_absorpt_correction_T_min  0.426
_exptl_absorpt_correction_type   analytical
_exptl_absorpt_process_details
;
CrysAlisPro, Agilent Technologies,
Version 1.171.37.34i (release 04-08-2014 CrysAlis171 .NET)
(compiled Aug  4 2014,14:34:23)
Analytical numeric absorption correction using a multifaceted crystal
			model based on expressions derived by R.C. Clark & J.S. Reid.
(Clark, R. C. & Reid, J. S. (1995). Acta Cryst. A51, 887-897)
Empirical absorption correction using spherical harmonics,
 implemented in SCALE3 ABSPACK scaling algorithm.
;
_exptl_absorpt_special_details   ?
_exptl_crystal_colour            'clear colourless'
_exptl_crystal_colour_lustre     clear
_exptl_crystal_colour_modifier   .
_exptl_crystal_colour_primary    colourless
_exptl_crystal_density_diffrn    2.097
_exptl_crystal_density_meas      ?
_exptl_crystal_density_method    ?
_exptl_crystal_description       block
_exptl_crystal_F_000             633
_exptl_crystal_preparation       ?
_exptl_crystal_size_max          0.2393
_exptl_crystal_size_mid          0.1934
_exptl_crystal_size_min          0.1377
_exptl_transmission_factor_max   ?
_exptl_transmission_factor_min   ?
_diffrn_reflns_av_R_equivalents  0.0216
_diffrn_reflns_av_unetI/netI     0.0292
_diffrn_reflns_Laue_measured_fraction_full 0.996
_diffrn_reflns_Laue_measured_fraction_max 0.912
_diffrn_reflns_limit_h_max       5
_diffrn_reflns_limit_h_min       -8
_diffrn_reflns_limit_k_max       3
_diffrn_reflns_limit_k_min       -10
_diffrn_reflns_limit_l_max       27
_diffrn_reflns_limit_l_min       -11
_diffrn_reflns_number            733
_diffrn_reflns_point_group_measured_fraction_full 0.996
_diffrn_reflns_point_group_measured_fraction_max 0.912
_diffrn_reflns_theta_full        25.242
_diffrn_reflns_theta_max         28.088
_diffrn_reflns_theta_min         2.918
_diffrn_ambient_environment      air
_diffrn_ambient_temperature      300.00(14)
_diffrn_detector                 'CCD plate'
_diffrn_detector_area_resol_mean 16.1183
_diffrn_detector_type            Eos
_diffrn_measured_fraction_theta_full 0.996
_diffrn_measured_fraction_theta_max 0.912
_diffrn_measurement_details
;
  1 omega   64.00   90.00   1.0000    7.5000
omega____ theta____ kappa____ phi______ frames
    -       26.2638  178.0000  -60.0000 26
#__ type_ start__ end____ width___ exp.time_
  2 omega  -84.00   29.00   1.0000    7.5000
omega____ theta____ kappa____ phi______ frames
    -      -27.2013   19.0000  -90.0000 113
;
_diffrn_measurement_device       'four-circle diffractometer'
_diffrn_measurement_device_type  'Xcalibur, Eos, Gemini ultra'
_diffrn_measurement_method       '\w scans'
_diffrn_orient_matrix_UB_11      0.0879932000
_diffrn_orient_matrix_UB_12      0.0659531000
_diffrn_orient_matrix_UB_13      -0.0166678000
_diffrn_orient_matrix_UB_21      0.0132643000
_diffrn_orient_matrix_UB_22      0.0787860000
_diffrn_orient_matrix_UB_23      0.0204046000
_diffrn_orient_matrix_UB_31      0.0563550000
_diffrn_orient_matrix_UB_32      -0.0233551000
_diffrn_orient_matrix_UB_33      0.0212765000
_diffrn_radiation_monochromator  graphite
_diffrn_radiation_probe          x-ray
_diffrn_radiation_type           MoK\a
_diffrn_radiation_wavelength     0.71073
_diffrn_source                   'Enhance (Mo) X-ray Source'
_reflns_Friedel_coverage         0.000
_reflns_Friedel_fraction_full    .
_reflns_Friedel_fraction_max     .
_reflns_number_gt                329
_reflns_number_total             333
_reflns_odcompleteness_completeness 99.04
_reflns_odcompleteness_iscentric 1
_reflns_odcompleteness_theta     26.32
_reflns_special_details
;
 Reflections were merged by SHELXL according to the crystal
 class for the calculation of statistics and refinement.
 
 _reflns_Friedel_fraction is defined as the number of unique
 Friedel pairs measured divided by the number that would be
 possible theoretically, ignoring centric projections and
 systematic absences.
;
_reflns_threshold_expression     'I > 2\s(I)'
_computing_cell_refinement
;
CrysAlisPro, Agilent Technologies,
Version 1.171.37.34i (release 04-08-2014 CrysAlis171 .NET)
(compiled Aug  4 2014,14:34:23)
;
_computing_data_collection
;
CrysAlisPro, Agilent Technologies,
Version 1.171.37.34i (release 04-08-2014 CrysAlis171 .NET)
(compiled Aug  4 2014,14:34:23)
;
_computing_data_reduction
;
CrysAlisPro, Agilent Technologies,
Version 1.171.37.34i (release 04-08-2014 CrysAlis171 .NET)
(compiled Aug  4 2014,14:34:23)
;
_computing_molecular_graphics    'Olex2 (Dolomanov et al., 2009)'
_computing_publication_material  'Olex2 (Dolomanov et al., 2009)'
_computing_structure_refinement  'ShelXL (Sheldrick, 2015)'
_computing_structure_solution    'ShelXS (Sheldrick, 2008)'
_refine_diff_density_max         0.750
_refine_diff_density_min         -0.516
_refine_diff_density_rms         0.116
_refine_ls_extinction_coef       .
_refine_ls_extinction_method     none
_refine_ls_goodness_of_fit_ref   1.107
_refine_ls_hydrogen_treatment    undef
_refine_ls_matrix_type           full
_refine_ls_number_parameters     17
_refine_ls_number_reflns         333
_refine_ls_number_restraints     0
_refine_ls_R_factor_all          0.0256
_refine_ls_R_factor_gt           0.0250
_refine_ls_restrained_S_all      1.107
_refine_ls_shift/su_max          0.000
_refine_ls_shift/su_mean         0.000
_refine_ls_structure_factor_coef Fsqd
_refine_ls_weighting_details
'w=1/[\s^2^(Fo^2^)+(0.0336P)^2^+1.1157P] where P=(Fo^2^+2Fc^2^)/3'
_refine_ls_weighting_scheme      calc
_refine_ls_wR_factor_gt          0.0614
_refine_ls_wR_factor_ref         0.0619
_refine_special_details          ?
_olex2_refinement_description
;
;
_atom_sites_solution_hydrogens   .
_atom_sites_solution_primary     direct
_atom_sites_solution_secondary   ?
loop_
_atom_site_label
_atom_site_type_symbol
_atom_site_fract_x
_atom_site_fract_y
_atom_site_fract_z
_atom_site_U_iso_or_equiv
_atom_site_adp_type
_atom_site_occupancy
_atom_site_site_symmetry_order
_atom_site_calc_flag
_atom_site_refinement_flags_posn
_atom_site_refinement_flags_adp
_atom_site_refinement_flags_occupancy
_atom_site_disorder_assembly
_atom_site_disorder_group
Gd1 Gd 0.000000 0.000000 0.000000 0.0264(2) Uani 1 12 d S T P . .
Cl2 Cl 0.16212(13) -0.16212(13) 0.07074(9) 0.0830(7) Uani 1 2 d S T P . .
K3 K 0.333333 -0.333333 0.166667 0.0324(6) Uani 1 12 d S T P . .
N1 N 0.333333 -0.333333 -0.0484(6) 0.097(5) Uani 1 6 d S T P . .
C2 C 0.000000 0.000000 0.2200(7) 0.095(5) Uani 1 6 d S T P . .
loop_
_atom_site_aniso_label
_atom_site_aniso_U_11
_atom_site_aniso_U_22
_atom_site_aniso_U_33
_atom_site_aniso_U_23
_atom_site_aniso_U_13
_atom_site_aniso_U_12
Gd1 0.0234(2) 0.0234(2) 0.0324(4) 0.000 0.000 0.01170(12)
Cl2 0.1140(15) 0.1140(15) 0.0687(13) 0.0139(4) -0.0139(4) 0.0927(16)
K3 0.0337(9) 0.0337(9) 0.0298(13) 0.000 0.000 0.0169(4)
N1 0.114(7) 0.114(7) 0.065(8) 0.000 0.000 0.057(4)
C2 0.121(9) 0.121(9) 0.042(7) 0.000 0.000 0.060(5)
_geom_special_details
;
 All esds (except the esd in the dihedral angle between two l.s. planes)
 are estimated using the full covariance matrix.  The cell esds are taken
 into account individually in the estimation of esds in distances, angles
 and torsion angles; correlations between esds in cell parameters are only
 used when they are defined by crystal symmetry.  An approximate (isotropic)
 treatment of cell esds is used for estimating esds involving l.s. planes.
;
loop_
_geom_bond_atom_site_label_1
_geom_bond_atom_site_label_2
_geom_bond_distance
_geom_bond_site_symmetry_2
_geom_bond_publ_flag
Gd1 Cl2 2.6374(16) 19 ?
Gd1 Cl2 2.6374(16) 2 ?
Gd1 Cl2 2.6374(16) 20 ?
Gd1 Cl2 2.6374(16) 3 ?
Gd1 Cl2 2.6374(16) 21 ?
Gd1 Cl2 2.6374(16) . ?
Cl2 K3 3.0572(16) . ?
N1 C2 1.36(2) 13_544 ?
loop_
_geom_angle_atom_site_label_1
_geom_angle_atom_site_label_2
_geom_angle_atom_site_label_3
_geom_angle
_geom_angle_site_symmetry_1
_geom_angle_site_symmetry_3
_geom_angle_publ_flag
Cl2 Gd1 Cl2 180.0 19 . ?
Cl2 Gd1 Cl2 88.48(6) 2 21 ?
Cl2 Gd1 Cl2 91.52(6) 2 3 ?
Cl2 Gd1 Cl2 91.52(6) 20 21 ?
Cl2 Gd1 Cl2 91.52(7) . 3 ?
Cl2 Gd1 Cl2 88.48(6) 20 3 ?
Cl2 Gd1 Cl2 88.48(7) . 21 ?
Cl2 Gd1 Cl2 91.52(7) 19 20 ?
Cl2 Gd1 Cl2 91.52(7) . 2 ?
Cl2 Gd1 Cl2 88.48(7) 19 3 ?
Cl2 Gd1 Cl2 180.00(9) 20 2 ?
Cl2 Gd1 Cl2 88.48(7) . 20 ?
Cl2 Gd1 Cl2 91.52(7) 19 21 ?
Cl2 Gd1 Cl2 180.00(7) 21 3 ?
Cl2 Gd1 Cl2 88.48(7) 19 2 ?
Gd1 Cl2 K3 173.09(9) . . ?
Cl2 K3 Cl2 81.50(6) 26 27_445 ?
Cl2 K3 Cl2 98.50(6) 25_545 2_545 ?
Cl2 K3 Cl2 98.50(6) 25_545 3_655 ?
Cl2 K3 Cl2 81.50(6) . 2_545 ?
Cl2 K3 Cl2 180.00(6) 27_445 3_655 ?
Cl2 K3 Cl2 81.50(6) . 3_655 ?
Cl2 K3 Cl2 98.50(6) 27_445 2_545 ?
Cl2 K3 Cl2 98.50(6) 26 . ?
Cl2 K3 Cl2 81.50(6) 27_445 25_545 ?
Cl2 K3 Cl2 98.50(6) 26 3_655 ?
Cl2 K3 Cl2 180.0 . 25_545 ?
Cl2 K3 Cl2 98.50(6) 27_445 . ?
Cl2 K3 Cl2 180.00(6) 26 2_545 ?
Cl2 K3 Cl2 81.50(6) 2_545 3_655 ?
Cl2 K3 Cl2 81.50(6) 26 25_545 ?
_shelx_res_file
;
TITL Mo_1_300_00_abs in R-3m #166
    mo_1_300_00_abs.res
    created by SHELXL-2016/6 at 15:46:41 on 14-May-2017
REM reset to R-3m #166
CELL 0.71073 7.770373 7.770373 20.945182 90 90 120
ZERR 2.99988 0.000524 0.000524 0.00201 0 0 0
LATT 3
SYMM -Y,+X-Y,+Z
SYMM +Y-X,-X,+Z
SYMM -Y+X,-Y,-Z
SYMM -X,-X+Y,-Z
SYMM +Y,+X,-Z
SFAC C Cl Gd K N
UNIT 6 18 3 3 6
L.S. 4 0 0
PLAN  20
BOND
fmap 2 53
acta
REM <olex2.extras>
REM <HklSrc "%./Mo_1_300_00_abs.hkl">
REM </olex2.extras>
WGHT    0.033600    1.115700
FVAR       2.44903
GD1   3    0.000000    0.000000    0.000000    10.08333    0.02341    0.02341 =
         0.03235    0.00000    0.00000    0.01170
CL2   2    0.162118   -0.162118    0.070742    10.50000    0.11396    0.11396 =
         0.06871    0.01387   -0.01387    0.09266
K3    4    0.333333   -0.333333    0.166667    10.08333    0.03372    0.03372 =
         0.02981    0.00000    0.00000    0.01686
N1    5    0.333333   -0.333333   -0.048400    10.16667    0.11368    0.11368 =
         0.06512    0.00000    0.00000    0.05684
C2    1    0.000000    0.000000    0.220017    10.16667    0.12082    0.12082 =
         0.04196    0.00000    0.00000    0.06041
HKLF 4

REM  Mo_1_300_00_abs in R-3m #166
REM R1 =  0.0250 for     329 Fo > 4sig(Fo)  and  0.0256 for all     333 data
REM     17 parameters refined using      0 restraints
END
WGHT      0.0336      1.1157
REM Highest difference peak  0.750,  deepest hole -0.516,  1-sigma level  0.116
Q1    1   0.0834 -0.0834  0.0408  10.50000  0.05    0.75
Q2    1   0.0758 -0.2091  0.0776  11.00000  0.05    0.57
Q3    1   0.4171 -0.1658  0.2024  10.50000  0.05    0.55
Q4    1   0.0863 -0.0863  0.2064  10.50000  0.05    0.45
Q5    1   0.0470 -0.0470  0.2445  10.50000  0.05    0.41
Q6    1   0.3868 -0.3868 -0.0661  10.50000  0.05    0.38
Q7    1   0.0000  0.0000  0.1833  10.16667  0.05    0.35
Q8    1   0.2944 -0.4111 -0.0334  10.50000  0.05    0.34
Q9    1   0.4573 -0.0854  0.0289  10.50000  0.05    0.33
Q10   1  -0.1321 -0.2642  0.1375  10.50000  0.05    0.32
Q11   1  -0.1102 -0.2204  0.0146  10.50000  0.05    0.32
Q12   1  -0.2652 -0.1326  0.2360  10.50000  0.05    0.32
Q13   1  -0.0451 -0.0903  0.2085  10.50000  0.05    0.31
Q14   1  -0.0903  0.0903  0.2015  10.50000  0.05    0.31
Q15   1   0.0166  0.1050  0.2461  11.00000  0.05    0.31
Q16   1   0.1718  0.0310  0.2427  11.00000  0.05    0.30
Q17   1  -0.0399 -0.0799  0.0211  10.50000  0.05    0.28
Q18   1   0.4285 -0.1430  0.1336  10.50000  0.05    0.28
Q19   1   0.2922  0.0461  0.0803  11.00000  0.05    0.27
Q20   1   0.1591 -0.1591  0.0269  10.50000  0.05    0.25
;
_shelx_res_checksum              4099
_shelx_hkl_checksum              76244
loop_
_exptl_crystal_face_index_h
_exptl_crystal_face_index_k
_exptl_crystal_face_index_l
_exptl_crystal_face_perp_dist
_exptl_oxdiff_crystal_face_indexfrac_h
_exptl_oxdiff_crystal_face_indexfrac_k
_exptl_oxdiff_crystal_face_indexfrac_l
_exptl_oxdiff_crystal_face_x
_exptl_oxdiff_crystal_face_y
_exptl_oxdiff_crystal_face_z
-1 3 5 0.0885 -0.9975 2.9997 4.9991 0.0267 0.3251 -0.0199
0 -3 -5 0.0710 -0.0025 -3.0005 -4.9908 -0.1149 -0.3383 -0.0363
3 -5 1 0.0722 3.0044 -4.9983 0.9885 -0.0818 -0.3338 0.3071
-3 5 0 0.0964 -3.0034 4.9983 0.0113 0.0652 0.3542 -0.2858
-1 0 -5 0.0794 -1.0046 -0.0009 -4.9906 -0.0053 -0.1152 -0.1628
-2 2 5 0.0886 -1.9968 1.9987 5.0099 -0.1274 0.2332 -0.0526
1 -1 -5 0.0744 0.9961 -0.9993 -5.0044 0.1052 -0.1676 -0.0270
5 -4 -5 0.0779 4.9981 -3.9965 -5.0292 0.2600 -0.3512 0.2680
0 0 1 0.0904 0.0009 0.0000 0.9998 -0.0166 0.0204 0.0213
5 1 -3 0.1057 4.9965 1.0044 -3.0431 0.5566 0.0833 0.1934
-1 -2 5 0.0980 -0.9940 -2.0012 5.0124 -0.3030 -0.0686 0.0974
4 -2 5 0.0924 4.0060 -1.9969 4.9713 0.1379 -0.0028 0.3782
-2 2 -5 0.1029 -2.0060 1.9986 -4.9878 0.0384 0.0291 -0.2658
-3 2 -5 0.0971 -3.0060 1.9978 -4.9796 -0.0497 0.0159 -0.3220
1 -3 -5 0.0492 0.9975 -2.9997 -4.9991 -0.0267 -0.3251 0.0199
3 -5 0 0.0548 3.0034 -4.9983 -0.0113 -0.0652 -0.3542 0.2858
1 0 5 0.0970 1.0046 0.0009 4.9906 0.0053 0.1152 0.1628
-1 -1 -5 0.0689 -1.0039 -1.0010 -4.9880 -0.0712 -0.1940 -0.1393
2 -1 -5 0.0672 1.9961 -0.9985 -5.0126 0.1933 -0.1545 0.0292
5 -3 -2 0.0707 5.0002 -2.9963 -2.0326 0.2762 -0.2112 0.3085
4 5 -5 0.1034 3.9919 5.0043 -5.0451 0.7654 0.3443 0.0007
5 2 1 0.0910 4.9995 2.0046 0.9533 0.5562 0.2437 0.2552
3 -1 5 0.0871 3.0053 -0.9976 4.9769 0.1157 0.0628 0.2986
_olex2_submission_special_instructions 'No special instructions were received'
