Repository: Wenhao-Shao/Crysta

# Crysta

Crysta is a crystal workbench that runs in a browser: a single-page tool for crystal structures. Drop in one or more structure files and it expands
the symmetry, works out the bonding, sorts the atoms into frameworks, networks and whole molecules,
draws the structure in 3D, and lets you measure, label, compare and export. It simulates the powder
XRD pattern of each structure and compares it with your measured data. Layered metal halides
also get the layer descriptors that 2D perovskite papers use. Nothing is installed and no structure data
leaves the browser. The online page counts visits with Google Analytics; the offline file does not.

File: data/hybrid3/structures/1050_1.cif
data_2
_chemical_name_common             ?
_chemical_name_systematic
;
 ?
;
_chemical_formula_moiety          'I3 Sn, I, C5 H11 N3'
_chemical_formula_sum             'C5 H11 I4 N3 Sn'
_chemical_formula_weight          739.46
_chemical_melting_point           ?
loop_
  _atom_type_symbol
  _atom_type_description
  _atom_type_scat_dispersion_real
  _atom_type_scat_dispersion_imag
  _atom_type_scat_source
 'C' 'C' 0.0033 0.0016 'International Tables Vol C Tables 4.2.6.8 and 6.1.1.4'
 'H' 'H' 0.0000 0.0000 'International Tables Vol C Tables 4.2.6.8 and 6.1.1.4'
 'I' 'I' -0.4742 1.8119 'International Tables Vol C Tables 4.2.6.8 and 6.1.1.4'
 'N' 'N' 0.0061 0.0033 'International Tables Vol C Tables 4.2.6.8 and 6.1.1.4'
 'Sn' 'Sn' -0.6537 1.4246
 'International Tables Vol C Tables 4.2.6.8 and 6.1.1.4'
_shelx_space_group_comment
;
The symmetry employed for this shelxl refinement is uniquely defined
by the following loop, which should always be used as a source of
symmetry information in preference to the above space-group names.
They are only intended as comments.
;
_space_group_crystal_system       'monoclinic'
_space_group_IT_number            14
_space_group_name_H-M_alt         'P 1 21/n 1'
_space_group_name_Hall            '-P 2yn'
loop_
  _space_group_symop_operation_xyz
 'x, y, z'
 '-x+1/2, y+1/2, -z+1/2'
 '-x, -y, -z'
 'x-1/2, -y-1/2, z-1/2'
_cell_length_a                    8.7411(4)
_cell_length_b                    20.0449(7)
_cell_length_c                    8.9845(3)
_cell_angle_alpha                 90
_cell_angle_beta                  91.571(3)
_cell_angle_gamma                 90
_cell_volume                      1573.62(10)
_cell_formula_units_Z             4
_cell_measurement_temperature    293(2)
_cell_measurement_reflns_used    12328
_cell_measurement_theta_min      2.54
_cell_measurement_theta_max      32.65
_shelx_estimated_absorpt_T_max    ?
_shelx_estimated_absorpt_T_min    ?
_exptl_absorpt_coefficient_mu     9.444
_exptl_absorpt_correction_type   integration
_exptl_absorpt_correction_T_min  0.4129
_exptl_absorpt_correction_T_max  0.7672
_exptl_absorpt_process_details    'STOE X-SHAPE'
_exptl_crystal_colour             'dark red'
_exptl_crystal_colour_lustre      clear
_exptl_crystal_colour_modifier    dark
_exptl_crystal_colour_primary     red
_exptl_crystal_density_diffrn     3.121
_exptl_crystal_density_meas       ?
_exptl_crystal_density_method     ?
_exptl_crystal_description        plate
_exptl_crystal_F_000              1296
_exptl_crystal_preparation        'solution method'
_exptl_crystal_recrystallization_method 'precipitate after mixing'
_exptl_crystal_size_max           0.0470
_exptl_crystal_size_mid           0.0275
_exptl_crystal_size_min           0.0102
_exptl_special_details
;
 ?
;
_exptl_transmission_factor_max    ?
_exptl_transmission_factor_min    ?
_diffrn_reflns_av_R_equivalents   0.0468
_diffrn_reflns_av_unetI/netI      0.0444
_diffrn_reflns_Laue_measured_fraction_full 0.984
_diffrn_reflns_Laue_measured_fraction_max 0.979
_diffrn_reflns_limit_h_max        14
_diffrn_reflns_limit_h_min        -14
_diffrn_reflns_limit_k_max        31
_diffrn_reflns_limit_k_min        -32
_diffrn_reflns_limit_l_max        14
_diffrn_reflns_limit_l_min        -14
_diffrn_reflns_number             24323
_diffrn_reflns_point_group_measured_fraction_full 0.984
_diffrn_reflns_point_group_measured_fraction_max 0.979
_diffrn_reflns_theta_full         25.242
_diffrn_reflns_theta_max          34.986
_diffrn_reflns_theta_min          2.543
_diffrn_measured_fraction_theta_full 0.984
_diffrn_measured_fraction_theta_max 0.979
_diffrn_ambient_temperature       293(2)
_diffrn_measurement_device         '2-circle goniometer'
_diffrn_measurement_device_type    'STOE IPDS 2'
_diffrn_detector                   'image plate (34 cm diameter)'
_diffrn_detector_type              'STOE'
_diffrn_detector_area_resol_mean   6.67
_diffrn_source           'sealed X-ray tube, 12 x 0.4 mm long-fine focus'
_diffrn_source_voltage             40
_diffrn_source_current             30
_diffrn_source_power               1.20
_diffrn_radiation_type             'Mo K\a'
_diffrn_radiation_wavelength       0.71073
_diffrn_radiation_monochromator    'plane graphite'
_diffrn_radiation_polarisn_norm    0
_diffrn_radiation_collimation      '0.5 mm diameter, monocapillary'
_diffrn_measurement_method         'rotation method'
_diffrn_measurement_details
; 180 frames, detector distance = 100 mm
;
_reflns_Friedel_coverage          0.000
_reflns_Friedel_fraction_full     .
_reflns_Friedel_fraction_max      .
_reflns_number_gt                 4181
_reflns_number_total              6770
_reflns_special_details
;
 Reflections were merged by SHELXL according to the crystal
 class for the calculation of statistics and refinement.
 
 _reflns_Friedel_fraction is defined as the number of unique
 Friedel pairs measured divided by the number that would be
 possible theoretically, ignoring centric projections and
 systematic absences.
;
_reflns_threshold_expression      'I > 2\s(I)'
_computing_cell_refinement        ?
_computing_data_collection        ?
_computing_data_reduction         ?
_computing_molecular_graphics     'Olex2 (Dolomanov et al., 2009)'
_computing_publication_material   'Olex2 (Dolomanov et al., 2009)'
_computing_structure_refinement   'XL (Sheldrick, 2008)'
_computing_structure_solution     'XT (Sheldrick, 2015)'
_refine_diff_density_max          0.908
_refine_diff_density_min          -1.737
_refine_diff_density_rms          0.216
_refine_ls_extinction_coef        .
_refine_ls_extinction_method      none
_refine_ls_goodness_of_fit_ref    1.096
_refine_ls_hydrogen_treatment     mixed
_refine_ls_matrix_type            full
_refine_ls_number_parameters      123
_refine_ls_number_reflns          6770
_refine_ls_number_restraints      0
_refine_ls_R_factor_all           0.1111
_refine_ls_R_factor_gt            0.0583
_refine_ls_restrained_S_all       1.096
_refine_ls_shift/su_max           0.001
_refine_ls_shift/su_mean          0.000
_refine_ls_structure_factor_coef  Fsqd
_refine_ls_weighting_details
'w=1/[\s^2^(Fo^2^)+(0.0300P)^2^+5.0120P] where P=(Fo^2^+2Fc^2^)/3'
_refine_ls_weighting_scheme       calc
_refine_ls_wR_factor_gt           0.0916
_refine_ls_wR_factor_ref          0.1087
_atom_sites_solution_hydrogens    mixed
_atom_sites_solution_primary      direct
_atom_sites_solution_secondary    ?
loop_
  _atom_site_label
  _atom_site_type_symbol
  _atom_site_fract_x
  _atom_site_fract_y
  _atom_site_fract_z
  _atom_site_U_iso_or_equiv
  _atom_site_adp_type
  _atom_site_occupancy
  _atom_site_site_symmetry_order
  _atom_site_calc_flag
  _atom_site_refinement_flags_posn
  _atom_site_refinement_flags_adp
  _atom_site_refinement_flags_occupancy
  _atom_site_disorder_assembly
  _atom_site_disorder_group
 I1 I 0.37210(5) 0.27720(3) 0.06922(5) 0.05195(13) Uani 1 1 d . . . . .
 I2 I 0.37477(5) 0.25010(3) 0.56293(5) 0.05464(13) Uani 1 1 d . . . . .
 I4 I 0.59424(7) 0.09889(3) 0.25580(7) 0.06262(15) Uani 1 1 d . . . . .
 Sn1 Sn 0.61933(4) 0.24508(2) 0.31144(4) 0.03310(9) Uani 1 1 d . . . . .
 I3 I 0.68152(6) 0.40878(3) 0.33540(5) 0.05163(13) Uani 1 1 d . . . . .
 N1 N 0.9223(8) 0.6439(3) 0.6466(8) 0.0607(17) Uani 1 1 d . . . . .
 H1A H 0.9034 0.6346 0.5511 0.073 Uiso 1 1 calc GR . . . .
 H1B H 1.0212 0.6532 0.6606 0.073 Uiso 1 1 calc GR . . . .
 H1C H 0.8667 0.6790 0.6729 0.073 Uiso 1 1 calc GR . . . .
 N2 N 0.6465(10) 0.4381(4) 0.7138(8) 0.067(2) Uani 1 1 d . . . . .
 N3 N 0.6343(9) 0.4223(4) 0.9431(8) 0.070(2) Uani 1 1 d . . . . .
 H3 H 0.6164 0.4039 1.0274 0.084 Uiso 1 1 calc R . . . .
 C1 C 0.8807(11) 0.5843(5) 0.7411(12) 0.075(3) Uani 1 1 d . . . . .
 H1D H 0.9671 0.5540 0.7492 0.090 Uiso 1 1 calc R . . . .
 H1E H 0.8562 0.5991 0.8405 0.090 Uiso 1 1 calc R . . . .
 C2 C 0.7534(13) 0.5508(6) 0.6757(11) 0.084(3) Uani 1 1 d . . . . .
 H2A H 0.7798 0.5338 0.5786 0.100 Uiso 1 1 calc R . . . .
 H2B H 0.6688 0.5818 0.6621 0.100 Uiso 1 1 calc R . . . .
 C3 C 0.7054(10) 0.4932(4) 0.7753(10) 0.0579(19) Uani 1 1 d . . . . .
 C4 C 0.6040(13) 0.3966(5) 0.8152(10) 0.076(3) Uani 1 1 d . . . . .
 H4 H 0.5592 0.3552 0.7979 0.092 Uiso 1 1 calc R . . . .
 C5 C 0.6998(10) 0.4838(5) 0.9238(10) 0.066(2) Uani 1 1 d . . . . .
 H5 H 0.7335 0.5130 0.9981 0.079 Uiso 1 1 calc R . . . .
 H2 H 0.653(15) 0.427(7) 0.612(16) 0.13(5) Uiso 1 1 d . . . . .
loop_
  _atom_site_aniso_label
  _atom_site_aniso_U_11
  _atom_site_aniso_U_22
  _atom_site_aniso_U_33
  _atom_site_aniso_U_23
  _atom_site_aniso_U_13
  _atom_site_aniso_U_12
 I1 0.0430(2) 0.0672(3) 0.0446(2) -0.0019(2) -0.01703(17) 0.0042(2)
 I2 0.0442(2) 0.0756(3) 0.0450(2) 0.0086(2) 0.01687(18) 0.0082(2)
 I4 0.0875(4) 0.0382(2) 0.0617(3) 0.0036(2) -0.0064(3) -0.0035(2)
 Sn1 0.02999(16) 0.0405(2) 0.02878(17) 0.00081(16) -0.00008(13) 0.00009(15)
 I3 0.0701(3) 0.0488(3) 0.0361(2) -0.0022(2) 0.0035(2) 0.0000(2)
 N1 0.064(4) 0.049(4) 0.069(4) 0.008(3) -0.005(3) -0.013(3)
 N2 0.092(5) 0.072(5) 0.037(3) 0.000(3) 0.011(3) -0.017(4)
 N3 0.096(6) 0.073(5) 0.041(3) 0.009(3) 0.008(4) -0.012(4)
 C1 0.070(6) 0.073(6) 0.082(7) -0.002(5) -0.008(5) -0.002(5)
 C2 0.091(7) 0.097(8) 0.062(6) 0.012(5) -0.014(5) -0.030(6)
 C3 0.058(4) 0.064(5) 0.052(4) 0.001(4) 0.005(3) -0.011(4)
 C4 0.104(7) 0.071(6) 0.054(5) 0.003(5) -0.002(5) -0.028(5)
 C5 0.073(5) 0.064(5) 0.060(5) -0.015(4) -0.008(4) -0.003(4)
_geom_special_details
;
 All esds (except the esd in the dihedral angle between two l.s. planes)
 are estimated using the full covariance matrix.  The cell esds are taken
 into account individually in the estimation of esds in distances, angles
 and torsion angles; correlations between esds in cell parameters are only
 used when they are defined by crystal symmetry.  An approximate (isotropic)
 treatment of cell esds is used for estimating esds involving l.s. planes.
;
loop_
  _geom_bond_atom_site_label_1
  _geom_bond_atom_site_label_2
  _geom_bond_distance
  _geom_bond_site_symmetry_2
  _geom_bond_publ_flag
 I1 Sn1 3.0924(6) . ?
 I1 Sn1 3.1882(6) 4_565 ?
 I2 Sn1 3.2020(6) 4_566 ?
 I2 Sn1 3.1544(6) . ?
 I4 Sn1 2.9797(7) . ?
 Sn1 I1 3.1882(6) 4_666 ?
 Sn1 I2 3.2021(6) 4_665 ?
 N1 H1A 0.8900 . ?
 N1 H1B 0.8900 . ?
 N1 H1C 0.8900 . ?
 N1 C1 1.516(12) . ?
 N2 C3 1.331(11) . ?
 N2 C4 1.296(11) . ?
 N2 H2 0.95(14) . ?
 N3 H3 0.8600 . ?
 N3 C4 1.280(11) . ?
 N3 C5 1.372(12) . ?
 C1 H1D 0.9700 . ?
 C1 H1E 0.9700 . ?
 C1 C2 1.413(13) . ?
 C2 H2A 0.9700 . ?
 C2 H2B 0.9700 . ?
 C2 C3 1.527(13) . ?
 C3 C5 1.350(12) . ?
 C4 H4 0.9300 . ?
 C5 H5 0.9300 . ?
loop_
  _geom_angle_atom_site_label_1
  _geom_angle_atom_site_label_2
  _geom_angle_atom_site_label_3
  _geom_angle
  _geom_angle_site_symmetry_1
  _geom_angle_site_symmetry_3
  _geom_angle_publ_flag
 Sn1 I1 Sn1 159.90(2) . 4_565 ?
 Sn1 I2 Sn1 178.45(2) . 4_566 ?
 I1 Sn1 I1 175.867(17) . 4_666 ?
 I1 Sn1 I2 91.614(17) 4_666 4_665 ?
 I1 Sn1 I2 89.440(17) . 4_665 ?
 I1 Sn1 I2 91.328(17) . . ?
 I2 Sn1 I1 87.357(17) . 4_666 ?
 I2 Sn1 I2 176.120(17) . 4_665 ?
 I4 Sn1 I1 92.284(19) . . ?
 I4 Sn1 I1 91.750(19) . 4_666 ?
 I4 Sn1 I2 95.93(2) . . ?
 I4 Sn1 I2 87.834(19) . 4_665 ?
 H1A N1 H1B 109.5 . . ?
 H1A N1 H1C 109.5 . . ?
 H1B N1 H1C 109.5 . . ?
 C1 N1 H1A 109.5 . . ?
 C1 N1 H1B 109.5 . . ?
 C1 N1 H1C 109.5 . . ?
 C3 N2 H2 125(8) . . ?
 C4 N2 C3 110.8(8) . . ?
 C4 N2 H2 123(9) . . ?
 C4 N3 H3 125.6 . . ?
 C4 N3 C5 108.9(8) . . ?
 C5 N3 H3 125.6 . . ?
 N1 C1 H1D 109.7 . . ?
 N1 C1 H1E 109.7 . . ?
 H1D C1 H1E 108.2 . . ?
 C2 C1 N1 109.9(8) . . ?
 C2 C1 H1D 109.7 . . ?
 C2 C1 H1E 109.7 . . ?
 C1 C2 H2A 109.7 . . ?
 C1 C2 H2B 109.7 . . ?
 C1 C2 C3 109.9(8) . . ?
 H2A C2 H2B 108.2 . . ?
 C3 C2 H2A 109.7 . . ?
 C3 C2 H2B 109.7 . . ?
 N2 C3 C2 119.5(8) . . ?
 N2 C3 C5 105.7(8) . . ?
 C5 C3 C2 134.7(9) . . ?
 N2 C4 H4 125.7 . . ?
 N3 C4 N2 108.5(9) . . ?
 N3 C4 H4 125.7 . . ?
 N3 C5 H5 127.0 . . ?
 C3 C5 N3 106.1(8) . . ?
 C3 C5 H5 127.0 . . ?
loop_
  _geom_torsion_atom_site_label_1
  _geom_torsion_atom_site_label_2
  _geom_torsion_atom_site_label_3
  _geom_torsion_atom_site_label_4
  _geom_torsion
  _geom_torsion_site_symmetry_1
  _geom_torsion_site_symmetry_2
  _geom_torsion_site_symmetry_3
  _geom_torsion_site_symmetry_4
  _geom_torsion_publ_flag
 N1 C1 C2 C3 -176.7(8) . . . . ?
 N2 C3 C5 N3 -0.8(10) . . . . ?
 C1 C2 C3 N2 -147.4(10) . . . . ?
 C1 C2 C3 C5 36.8(17) . . . . ?
 C2 C3 C5 N3 175.5(11) . . . . ?
 C3 N2 C4 N3 -0.6(13) . . . . ?
 C4 N2 C3 C2 -176.1(10) . . . . ?
 C4 N2 C3 C5 0.8(12) . . . . ?
 C4 N3 C5 C3 0.5(12) . . . . ?
 C5 N3 C4 N2 0.0(13) . . . . ?

File: data/hybrid3/structures/1054_1.cif
data_3
_chemical_name_common             ?
_chemical_name_systematic
;
 ?
;
_chemical_formula_moiety          '0.5(I8 Pb2), 2(C7 H10 N)'
_chemical_formula_sum             'C14 H20 I4 N2 Pb'
_chemical_formula_weight          931.11
_chemical_melting_point           ?
loop_
  _atom_type_symbol
  _atom_type_description
  _atom_type_scat_dispersion_real
  _atom_type_scat_dispersion_imag
  _atom_type_scat_source
 'C' 'C' 0.0033 0.0016 'International Tables Vol C Tables 4.2.6.8 and 6.1.1.4'
 'H' 'H' 0.0000 0.0000 'International Tables Vol C Tables 4.2.6.8 and 6.1.1.4'
 'I' 'I' -0.4742 1.8119 'International Tables Vol C Tables 4.2.6.8 and 6.1.1.4'
 'N' 'N' 0.0061 0.0033 'International Tables Vol C Tables 4.2.6.8 and 6.1.1.4'
 'Pb' 'Pb' -3.3944 10.1111
 'International Tables Vol C Tables 4.2.6.8 and 6.1.1.4'
_shelx_space_group_comment
;
The symmetry employed for this shelxl refinement is uniquely defined
by the following loop, which should always be used as a source of
symmetry information in preference to the above space-group names.
They are only intended as comments.
;
_space_group_crystal_system       'orthorhombic'
_space_group_IT_number            61
_space_group_name_H-M_alt         'P b c a'
_space_group_name_Hall            '-P 2ac 2ab'
loop_
  _space_group_symop_operation_xyz
 'x, y, z'
 '-x+1/2, -y, z+1/2'
 '-x, y+1/2, -z+1/2'
 'x+1/2, -y+1/2, -z'
 '-x, -y, -z'
 'x-1/2, y, -z-1/2'
 'x, -y-1/2, z-1/2'
 '-x-1/2, y-1/2, z'
_cell_length_a                    9.1561(5)
_cell_length_b                    8.6894(3)
_cell_length_c                    28.7762(15)
_cell_angle_alpha                 90
_cell_angle_beta                  90.000(4)
_cell_angle_gamma                 90
_cell_volume                      2289.46(19)
_cell_formula_units_Z             4
_cell_measurement_temperature    293(2)
_cell_measurement_reflns_used    9443
_cell_measurement_theta_min      2.64
_cell_measurement_theta_max      29.56
_shelx_estimated_absorpt_T_max    ?
_shelx_estimated_absorpt_T_min    ?
_exptl_absorpt_coefficient_mu     12.760
_exptl_absorpt_correction_type   integration
_exptl_absorpt_correction_T_min  0.0855
_exptl_absorpt_correction_T_max  0.5976
_exptl_absorpt_process_details    'STOE X-SHAPE'
_exptl_crystal_colour             orange
_exptl_crystal_density_diffrn     2.701
_exptl_crystal_density_meas       ?
_exptl_crystal_density_method     ?
_exptl_crystal_description        'rectangular plate'
_exptl_crystal_F_000              1648
_exptl_crystal_size_max           0.2106
_exptl_crystal_size_mid           0.0584
_exptl_crystal_size_min           0.0188
_exptl_special_details
;
 ?
;
_exptl_transmission_factor_max    ?
_exptl_transmission_factor_min    ?
_diffrn_reflns_av_R_equivalents   0.0652
_diffrn_reflns_av_unetI/netI      0.0327
_diffrn_reflns_Laue_measured_fraction_full 1.000
_diffrn_reflns_Laue_measured_fraction_max 0.995
_diffrn_reflns_limit_h_max        12
_diffrn_reflns_limit_h_min        -12
_diffrn_reflns_limit_k_max        11
_diffrn_reflns_limit_k_min        -11
_diffrn_reflns_limit_l_max        39
_diffrn_reflns_limit_l_min        -39
_diffrn_reflns_number             20074
_diffrn_reflns_point_group_measured_fraction_full 1.000
_diffrn_reflns_point_group_measured_fraction_max 0.995
_diffrn_reflns_theta_full         26.000
_diffrn_reflns_theta_max          29.192
_diffrn_reflns_theta_min          2.637
_diffrn_ambient_temperature       293(2)
_diffrn_measured_fraction_theta_full 1.000
_diffrn_measured_fraction_theta_max 0.995
_diffrn_measurement_device         '2-circle goniometer'
_diffrn_measurement_device_type    'STOE IPDS 2T'
_diffrn_detector                   'image plate (34 cm diameter)'
_diffrn_detector_type              'STOE'
_diffrn_detector_area_resol_mean   6.67
_diffrn_source           'sealed X-ray tube, 12 x 0.4 mm long-fine focus'
_diffrn_source_voltage             40
_diffrn_source_current             30
_diffrn_source_power               1.20
_diffrn_radiation_type             'Mo K\a'
_diffrn_radiation_wavelength       0.71073
_diffrn_radiation_monochromator    'plane graphite'
_diffrn_radiation_polarisn_norm    0
_diffrn_radiation_collimation      '0.5 mm diameter, monocapillary'
_diffrn_measurement_method         'rotation method'
_diffrn_measurement_details
; 180 frames, detector distance = 100 mm
;
_reflns_Friedel_coverage          0.000
_reflns_Friedel_fraction_full     .
_reflns_Friedel_fraction_max      .
_reflns_number_gt                 2412
_reflns_number_total              3083
_reflns_special_details
;
 Reflections were merged by SHELXL according to the crystal
 class for the calculation of statistics and refinement.
 
 _reflns_Friedel_fraction is defined as the number of unique
 Friedel pairs measured divided by the number that would be
 possible theoretically, ignoring centric projections and
 systematic absences.
;
_reflns_threshold_expression      'I > 2\s(I)'
_computing_cell_refinement        ?
_computing_data_collection        ?
_computing_data_reduction         ?
_computing_molecular_graphics     'Olex2 (Dolomanov et al., 2009)'
_computing_publication_material   'Olex2 (Dolomanov et al., 2009)'
_computing_structure_refinement   'XL (Sheldrick, 2008)'
_computing_structure_solution     'XT (Sheldrick, 2015)'
_refine_diff_density_max          0.863
_refine_diff_density_min          -3.958
_refine_diff_density_rms          0.461
_refine_ls_extinction_coef        .
_refine_ls_extinction_method      none
_refine_ls_goodness_of_fit_ref    1.099
_refine_ls_hydrogen_treatment     constr
_refine_ls_matrix_type            full
_refine_ls_number_parameters      98
_refine_ls_number_reflns          3083
_refine_ls_number_restraints      0
_refine_ls_R_factor_all           0.0727
_refine_ls_R_factor_gt            0.0575
_refine_ls_restrained_S_all       1.099
_refine_ls_shift/su_max           0.001
_refine_ls_shift/su_mean          0.000
_refine_ls_structure_factor_coef  Fsqd
_refine_ls_weighting_details
'w=1/[\s^2^(Fo^2^)+(0.0850P)^2^+0.5560P] where P=(Fo^2^+2Fc^2^)/3'
_refine_ls_weighting_scheme       calc
_refine_ls_wR_factor_gt           0.1308
_refine_ls_wR_factor_ref          0.1398
_refine_special_details
;
1. Fixed Uiso
 At 1.2 times of:
  All C(H) groups, All C(H,H) groups, All N(H,H,H) groups
2.a Secondary CH2 refined with riding coordinates:
 C1(H1D,H1E)
2.b Aromatic/amide H refined with riding coordinates:
 C3(H3), C4(H4), C5(H5), C6(H6), C7(H7)
2.c Idealised Me refined as rotating group:
 N1(H1A,H1B,H1C)
;
_atom_sites_solution_hydrogens    geom
_atom_sites_solution_primary      direct
_atom_sites_solution_secondary    ?
loop_
  _atom_site_label
  _atom_site_type_symbol
  _atom_site_fract_x
  _atom_site_fract_y
  _atom_site_fract_z
  _atom_site_U_iso_or_equiv
  _atom_site_adp_type
  _atom_site_occupancy
  _atom_site_site_symmetry_order
  _atom_site_calc_flag
  _atom_site_refinement_flags_posn
  _atom_site_refinement_flags_adp
  _atom_site_refinement_flags_occupancy
  _atom_site_disorder_assembly
  _atom_site_disorder_group
 Pb01 Pb 1.0000 0.5000 0.5000 0.04425(14) Uani 1 2 d S T P . .
 I1 I 0.79294(7) 0.20388(6) 0.49251(2) 0.05609(19) Uani 1 1 d . . . . .
 I2 I 0.95400(9) 0.52122(7) 0.60989(2) 0.0612(2) Uani 1 1 d . . . . .
 N1 N 0.5799(9) 0.4340(10) 0.5868(3) 0.067(2) Uani 1 1 d . . . . .
 H1A H 0.5939 0.4516 0.5567 0.081 Uiso 1 1 calc GR . . . .
 H1B H 0.5428 0.3402 0.5906 0.081 Uiso 1 1 calc GR . . . .
 H1C H 0.6648 0.4407 0.6017 0.081 Uiso 1 1 calc GR . . . .
 C1 C 0.4744(19) 0.5526(15) 0.6062(5) 0.091(4) Uani 1 1 d . . . . .
 H1D H 0.3841 0.5511 0.5886 0.109 Uiso 1 1 calc R . . . .
 H1E H 0.5166 0.6547 0.6038 0.109 Uiso 1 1 calc R . . . .
 C2 C 0.4441(13) 0.5138(10) 0.6569(4) 0.063(2) Uani 1 1 d . . . . .
 C3 C 0.3337(13) 0.4104(16) 0.6672(5) 0.085(3) Uani 1 1 d . . . . .
 H3 H 0.2831 0.3619 0.6433 0.102 Uiso 1 1 calc R . . . .
 C4 C 0.2990(16) 0.3796(18) 0.7128(6) 0.103(4) Uani 1 1 d . . . . .
 H4 H 0.2248 0.3100 0.7195 0.123 Uiso 1 1 calc R . . . .
 C5 C 0.372(2) 0.4498(16) 0.7479(5) 0.095(4) Uani 1 1 d . . . . .
 H5 H 0.3484 0.4278 0.7786 0.114 Uiso 1 1 calc R . . . .
 C6 C 0.4787(18) 0.5509(17) 0.7383(5) 0.092(4) Uani 1 1 d . . . . .
 H6 H 0.5267 0.6005 0.7626 0.111 Uiso 1 1 calc R . . . .
 C7 C 0.5181(15) 0.5824(15) 0.6932(5) 0.084(3) Uani 1 1 d . . . . .
 H7 H 0.5946 0.6499 0.6871 0.101 Uiso 1 1 calc R . . . .
loop_
  _atom_site_aniso_label
  _atom_site_aniso_U_11
  _atom_site_aniso_U_22
  _atom_site_aniso_U_33
  _atom_site_aniso_U_23
  _atom_site_aniso_U_13
  _atom_site_aniso_U_12
 Pb01 0.0402(2) 0.0392(2) 0.0534(3) 0.00042(15) 0.00016(16) -0.00030(13)
 I1 0.0514(3) 0.0481(3) 0.0687(4) -0.0016(2) 0.0066(2) -0.0144(2)
 I2 0.0708(4) 0.0597(3) 0.0531(4) 0.0040(2) -0.0065(3) -0.0018(3)
 N1 0.069(5) 0.062(4) 0.071(5) -0.002(4) 0.005(4) -0.003(4)
 C1 0.121(11) 0.066(7) 0.085(9) 0.000(6) -0.010(8) 0.014(7)
 C2 0.061(6) 0.052(4) 0.077(7) -0.006(4) -0.007(5) 0.009(4)
 C3 0.066(6) 0.100(8) 0.090(9) -0.016(7) -0.010(6) -0.002(6)
 C4 0.084(9) 0.096(9) 0.127(13) 0.004(9) 0.032(9) -0.016(7)
 C5 0.121(12) 0.087(8) 0.078(8) 0.012(7) 0.025(8) 0.024(9)
 C6 0.104(10) 0.098(9) 0.075(8) -0.012(7) -0.018(7) 0.009(8)
 C7 0.088(8) 0.079(7) 0.086(8) -0.011(6) -0.008(6) -0.019(6)
_geom_special_details
;
 All esds (except the esd in the dihedral angle between two l.s. planes)
 are estimated using the full covariance matrix.  The cell esds are taken
 into account individually in the estimation of esds in distances, angles
 and torsion angles; correlations between esds in cell parameters are only
 used when they are defined by crystal symmetry.  An approximate (isotropic)
 treatment of cell esds is used for estimating esds involving l.s. planes.
;
loop_
  _geom_bond_atom_site_label_1
  _geom_bond_atom_site_label_2
  _geom_bond_distance
  _geom_bond_site_symmetry_2
  _geom_bond_publ_flag
 Pb01 I1 3.2034(5) . ?
 Pb01 I1 3.2216(5) 8_765 ?
 Pb01 I1 3.2216(5) 4_556 ?
 Pb01 I1 3.2034(5) 5_766 ?
 Pb01 I2 3.1956(7) . ?
 Pb01 I2 3.1957(7) 5_766 ?
 I1 Pb01 3.2216(5) 4_456 ?
 N1 H1A 0.8900 . ?
 N1 H1B 0.8900 . ?
 N1 H1C 0.8900 . ?
 N1 C1 1.518(17) . ?
 C1 H1D 0.9700 . ?
 C1 H1E 0.9700 . ?
 C1 C2 1.524(18) . ?
 C2 C3 1.384(17) . ?
 C2 C7 1.379(16) . ?
 C3 H3 0.9300 . ?
 C3 C4 1.38(2) . ?
 C4 H4 0.9300 . ?
 C4 C5 1.36(2) . ?
 C5 H5 0.9300 . ?
 C5 C6 1.34(2) . ?
 C6 H6 0.9300 . ?
 C6 C7 1.376(19) . ?
 C7 H7 0.9300 . ?
loop_
  _geom_angle_atom_site_label_1
  _geom_angle_atom_site_label_2
  _geom_angle_atom_site_label_3
  _geom_angle
  _geom_angle_site_symmetry_1
  _geom_angle_site_symmetry_3
  _geom_angle_publ_flag
 I1 Pb01 I1 180.0 . 5_766 ?
 I1 Pb01 I1 180.00(2) 4_556 8_765 ?
 I1 Pb01 I1 86.817(5) . 8_765 ?
 I1 Pb01 I1 86.817(5) 5_766 4_556 ?
 I1 Pb01 I1 93.183(5) . 4_556 ?
 I1 Pb01 I1 93.183(5) 5_766 8_765 ?
 I2 Pb01 I1 94.316(18) 5_766 8_765 ?
 I2 Pb01 I1 94.317(18) . 4_556 ?
 I2 Pb01 I1 92.001(17) 5_766 5_766 ?
 I2 Pb01 I1 88.000(17) 5_766 . ?
 I2 Pb01 I1 85.684(18) 5_766 4_556 ?
 I2 Pb01 I1 85.683(18) . 8_765 ?
 I2 Pb01 I1 87.999(17) . 5_766 ?
 I2 Pb01 I1 92.000(17) . . ?
 I2 Pb01 I2 180.0 . 5_766 ?
 Pb01 I1 Pb01 158.43(2) . 4_456 ?
 H1A N1 H1B 109.5 . . ?
 H1A N1 H1C 109.5 . . ?
 H1B N1 H1C 109.5 . . ?
 C1 N1 H1A 109.5 . . ?
 C1 N1 H1B 109.5 . . ?
 C1 N1 H1C 109.5 . . ?
 N1 C1 H1D 110.0 . . ?
 N1 C1 H1E 110.0 . . ?
 N1 C1 C2 108.5(10) . . ?
 H1D C1 H1E 108.4 . . ?
 C2 C1 H1D 110.0 . . ?
 C2 C1 H1E 110.0 . . ?
 C3 C2 C1 118.8(11) . . ?
 C7 C2 C1 122.6(12) . . ?
 C7 C2 C3 118.6(12) . . ?
 C2 C3 H3 120.0 . . ?
 C4 C3 C2 119.9(12) . . ?
 C4 C3 H3 120.0 . . ?
 C3 C4 H4 119.7 . . ?
 C5 C4 C3 120.6(13) . . ?
 C5 C4 H4 119.7 . . ?
 C4 C5 H5 120.0 . . ?
 C6 C5 C4 120.0(14) . . ?
 C6 C5 H5 120.0 . . ?
 C5 C6 H6 119.5 . . ?
 C5 C6 C7 121.0(14) . . ?
 C7 C6 H6 119.5 . . ?
 C2 C7 H7 120.0 . . ?
 C6 C7 C2 119.9(12) . . ?
 C6 C7 H7 120.0 . . ?
loop_
  _geom_torsion_atom_site_label_1
  _geom_torsion_atom_site_label_2
  _geom_torsion_atom_site_label_3
  _geom_torsion_atom_site_label_4
  _geom_torsion
  _geom_torsion_site_symmetry_1
  _geom_torsion_site_symmetry_2
  _geom_torsion_site_symmetry_3
  _geom_torsion_site_symmetry_4
  _geom_torsion_publ_flag
 N1 C1 C2 C3 -86.5(15) . . . . ?
 N1 C1 C2 C7 96.3(14) . . . . ?
 C1 C2 C3 C4 -176.6(12) . . . . ?
 C1 C2 C7 C6 175.3(13) . . . . ?
 C2 C3 C4 C5 0(2) . . . . ?
 C3 C2 C7 C6 -1.9(19) . . . . ?
 C3 C4 C5 C6 0(2) . . . . ?
 C4 C5 C6 C7 -2(3) . . . . ?
 C5 C6 C7 C2 2(2) . . . . ?
 C7 C2 C3 C4 0.7(19) . . . . ?

File: data/hybrid3/structures/1058_1.cif
data_4
_chemical_name_common             ?
_chemical_name_systematic
;
 ?
;
_chemical_formula_moiety          '0.5(I8 Sn2), 2(C7 H10 N)'
_chemical_formula_sum             'C14 H20 I4 N2 Sn'
_chemical_formula_weight          842.61
_chemical_melting_point           ?
loop_
  _atom_type_symbol
  _atom_type_description
  _atom_type_scat_dispersion_real
  _atom_type_scat_dispersion_imag
  _atom_type_scat_source
 'C' 'C' 0.0033 0.0016 'International Tables Vol C Tables 4.2.6.8 and 6.1.1.4'
 'H' 'H' 0.0000 0.0000 'International Tables Vol C Tables 4.2.6.8 and 6.1.1.4'
 'I' 'I' -0.4742 1.8119 'International Tables Vol C Tables 4.2.6.8 and 6.1.1.4'
 'N' 'N' 0.0061 0.0033 'International Tables Vol C Tables 4.2.6.8 and 6.1.1.4'
 'Sn' 'Sn' -0.6537 1.4246
 'International Tables Vol C Tables 4.2.6.8 and 6.1.1.4'
_shelx_space_group_comment
;
The symmetry employed for this shelxl refinement is uniquely defined
by the following loop, which should always be used as a source of
symmetry information in preference to the above space-group names.
They are only intended as comments.
;
_space_group_crystal_system       'orthorhombic'
_space_group_IT_number            61
_space_group_name_H-M_alt         'P b c a'
_space_group_name_Hall            '-P 2ac 2ab'
loop_
  _space_group_symop_operation_xyz
 'x, y, z'
 '-x+1/2, -y, z+1/2'
 '-x, y+1/2, -z+1/2'
 'x+1/2, -y+1/2, -z'
 '-x, -y, -z'
 'x-1/2, y, -z-1/2'
 'x, -y-1/2, z-1/2'
 '-x-1/2, y-1/2, z'
_cell_length_a                    9.0944(4)
_cell_length_b                    8.6613(6)
_cell_length_c                    28.7640(13)
_cell_angle_alpha                 90
_cell_angle_beta                  90
_cell_angle_gamma                 90
_cell_volume                      2265.7(2)
_cell_formula_units_Z             4
_cell_measurement_reflns_used     11274
_cell_measurement_temperature     293(2)
_cell_measurement_theta_max       29.38
_cell_measurement_theta_min       2.83
_shelx_estimated_absorpt_T_max    ?
_shelx_estimated_absorpt_T_min    ?
_exptl_absorpt_coefficient_mu     6.575
_exptl_absorpt_correction_type   integration
_exptl_absorpt_correction_T_min  0.0627
_exptl_absorpt_correction_T_max  0.2575
_exptl_absorpt_process_details    'STOE X-SHAPE'
_exptl_crystal_colour             'RED'
_exptl_crystal_density_diffrn     2.470
_exptl_crystal_density_meas       ?
_exptl_crystal_density_method     ?
_exptl_crystal_description        'RECTANGULAR PLATE'
_exptl_crystal_F_000              1520
_exptl_crystal_size_max           0.2369
_exptl_crystal_size_mid           0.2166
_exptl_crystal_size_min           0.1043
_exptl_special_details
;
 ?
;
_exptl_transmission_factor_max    ?
_exptl_transmission_factor_min    ?
_diffrn_reflns_av_R_equivalents   0.0711
_diffrn_reflns_av_unetI/netI      0.0347
_diffrn_reflns_Laue_measured_fraction_full 0.995
_diffrn_reflns_Laue_measured_fraction_max 0.991
_diffrn_reflns_limit_h_max        12
_diffrn_reflns_limit_h_min        -12
_diffrn_reflns_limit_k_max        11
_diffrn_reflns_limit_k_min        -11
_diffrn_reflns_limit_l_max        39
_diffrn_reflns_limit_l_min        -39
_diffrn_reflns_number             20087
_diffrn_measured_fraction_theta_full 0.995
_diffrn_measured_fraction_theta_max 0.991
_diffrn_reflns_point_group_measured_fraction_full 0.995
_diffrn_reflns_point_group_measured_fraction_max 0.991
_diffrn_reflns_theta_full         26.000
_diffrn_reflns_theta_max          29.203
_diffrn_reflns_theta_min          2.833
_diffrn_ambient_temperature       293(2)
_diffrn_measurement_device         '2-circle goniometer'
_diffrn_measurement_device_type    'STOE IPDS 2T'
_diffrn_detector                   'image plate (34 cm diameter)'
_diffrn_detector_type              'STOE'
_diffrn_detector_area_resol_mean   6.67
_diffrn_source           'sealed X-ray tube, 12 x 0.4 mm long-fine focus'
_diffrn_source_voltage             40
_diffrn_source_current             30
_diffrn_source_power               1.20
_diffrn_radiation_type             'Mo K\a'
_diffrn_radiation_wavelength       0.71073
_diffrn_radiation_monochromator    'plane graphite'
_diffrn_radiation_polarisn_norm    0
_diffrn_radiation_collimation      '0.5 mm diameter, monocapillary'
_diffrn_measurement_method         'rotation method'
_diffrn_measurement_details
; 180 frames, detector distance = 100 mm
;
_reflns_Friedel_coverage          0.000
_reflns_Friedel_fraction_full     .
_reflns_Friedel_fraction_max      .
_reflns_number_gt                 2494
_reflns_number_total              3046
_reflns_special_details
; 
 _reflns_Friedel_fraction is defined as the number of unique
 Friedel pairs measured divided by the number that would be
 possible theoretically, ignoring centric projections and
 systematic absences.
;
_reflns_threshold_expression      'I > 2\s(I)'
_computing_data_collection       'STOE X-AREA'
_computing_cell_refinement       'STOE X-AREA'
_computing_data_reduction        'STOE X-RED'
_computing_molecular_graphics     'Olex2 (Dolomanov et al., 2009)'
_computing_publication_material   'Olex2 (Dolomanov et al., 2009)'
_computing_structure_refinement   'XL (Sheldrick, 2008)'
_computing_structure_solution     'XT (Sheldrick, 2015)'
_refine_diff_density_max          0.708
_refine_diff_density_min          -1.099
_refine_diff_density_rms          0.167
_refine_ls_extinction_coef        .
_refine_ls_extinction_method      none
_refine_ls_goodness_of_fit_ref    1.089
_refine_ls_hydrogen_treatment     constr
_refine_ls_matrix_type            full
_refine_ls_number_parameters      98
_refine_ls_number_reflns          3046
_refine_ls_number_restraints      0
_refine_ls_R_factor_all           0.0469
_refine_ls_R_factor_gt            0.0354
_refine_ls_restrained_S_all       1.089
_refine_ls_shift/su_max           0.001
_refine_ls_shift/su_mean          0.000
_refine_ls_structure_factor_coef  Fsqd
_refine_ls_weighting_details
'w=1/[\s^2^(Fo^2^)+(0.0420P)^2^+1.8510P] where P=(Fo^2^+2Fc^2^)/3'
_refine_ls_weighting_scheme       calc
_refine_ls_wR_factor_gt           0.0852
_refine_ls_wR_factor_ref          0.0894
_refine_special_details
;
 ?
;
_olex2_refinement_description
;
1. Fixed Uiso
 At 1.2 times of:
  All C(H) groups, All C(H,H) groups, All N(H,H,H) groups
2.a Secondary CH2 refined with riding coordinates:
 C1(H1D,H1E)
2.b Aromatic/amide H refined with riding coordinates:
 C3(H3), C4(H4), C5(H5), C6(H6), C7(H7)
2.c Idealised Me refined as rotating group:
 N1(H1A,H1B,H1C)
;
_atom_sites_solution_hydrogens    geom
_atom_sites_solution_primary      direct
_atom_sites_solution_secondary    ?
loop_
  _atom_site_label
  _atom_site_type_symbol
  _atom_site_fract_x
  _atom_site_fract_y
  _atom_site_fract_z
  _atom_site_U_iso_or_equiv
  _atom_site_adp_type
  _atom_site_occupancy
  _atom_site_site_symmetry_order
  _atom_site_calc_flag
  _atom_site_refinement_flags_posn
  _atom_site_refinement_flags_adp
  _atom_site_refinement_flags_occupancy
  _atom_site_disorder_assembly
  _atom_site_disorder_group
 I1 I 0.28818(4) 0.29066(4) 0.49272(2) 0.05317(11) Uani 1 1 d . . . . .
 I2 I 0.54465(5) 0.02020(4) 0.39136(2) 0.05889(12) Uani 1 1 d . . . . .
 Sn1 Sn 0.5000 0.0000 0.5000 0.04072(11) Uani 1 2 d S T P . .
 N1 N 0.5777(5) 0.4354(6) 0.41371(19) 0.0651(12) Uani 1 1 d . . . . .
 H1A H 0.6657 0.4446 0.4004 0.078 Uiso 1 1 calc GR . . . .
 H1B H 0.5424 0.3412 0.4085 0.078 Uiso 1 1 calc GR . . . .
 H1C H 0.5861 0.4507 0.4442 0.078 Uiso 1 1 calc GR . . . .
 C1 C 0.4768(10) 0.5510(8) 0.3939(3) 0.082(2) Uani 1 1 d . . . . .
 H1D H 0.5215 0.6525 0.3957 0.098 Uiso 1 1 calc R . . . .
 H1E H 0.3865 0.5531 0.4118 0.098 Uiso 1 1 calc R . . . .
 C2 C 0.4422(6) 0.5128(6) 0.3438(2) 0.0597(13) Uani 1 1 d . . . . .
 C3 C 0.3342(7) 0.4090(9) 0.3329(3) 0.083(2) Uani 1 1 d . . . . .
 H3 H 0.2837 0.3591 0.3567 0.100 Uiso 1 1 calc R . . . .
 C4 C 0.2990(9) 0.3773(11) 0.2869(4) 0.101(3) Uani 1 1 d . . . . .
 H4 H 0.2251 0.3068 0.2798 0.121 Uiso 1 1 calc R . . . .
 C5 C 0.3737(12) 0.4503(10) 0.2521(3) 0.091(2) Uani 1 1 d . . . . .
 H5 H 0.3493 0.4308 0.2212 0.109 Uiso 1 1 calc R . . . .
 C6 C 0.4811(11) 0.5492(10) 0.2620(3) 0.091(2) Uani 1 1 d . . . . .
 H6 H 0.5328 0.5964 0.2380 0.109 Uiso 1 1 calc R . . . .
 C7 C 0.5172(8) 0.5829(8) 0.3078(3) 0.0788(18) Uani 1 1 d . . . . .
 H7 H 0.5920 0.6529 0.3143 0.095 Uiso 1 1 calc R . . . .
loop_
  _atom_site_aniso_label
  _atom_site_aniso_U_11
  _atom_site_aniso_U_22
  _atom_site_aniso_U_33
  _atom_site_aniso_U_23
  _atom_site_aniso_U_13
  _atom_site_aniso_U_12
 I1 0.05085(18) 0.04216(18) 0.0665(2) 0.00081(14) 0.00738(14) 0.01009(12)
 I2 0.0684(2) 0.0551(2) 0.0532(2) -0.00473(15) -0.00734(15) 0.00131(15)
 Sn1 0.0367(2) 0.03352(19) 0.0519(2) -0.00125(17) -0.00107(16) 0.00026(14)
 N1 0.068(3) 0.061(3) 0.067(3) 0.002(2) -0.002(2) -0.007(2)
 C1 0.115(6) 0.062(4) 0.068(4) -0.001(3) 0.003(4) 0.020(4)
 C2 0.060(3) 0.050(3) 0.069(3) 0.004(2) 0.007(3) 0.015(2)
 C3 0.055(3) 0.097(5) 0.098(5) 0.020(4) 0.008(3) -0.004(3)
 C4 0.077(5) 0.097(6) 0.127(8) -0.009(6) -0.032(5) -0.011(4)
 C5 0.114(7) 0.081(5) 0.078(5) -0.009(4) -0.020(4) 0.016(5)
 C6 0.111(6) 0.090(5) 0.071(5) 0.019(4) 0.023(4) 0.018(5)
 C7 0.079(4) 0.073(4) 0.084(5) 0.012(4) 0.004(3) -0.015(3)
_geom_special_details
;
 All esds (except the esd in the dihedral angle between two l.s. planes)
 are estimated using the full covariance matrix.  The cell esds are taken
 into account individually in the estimation of esds in distances, angles
 and torsion angles; correlations between esds in cell parameters are only
 used when they are defined by crystal symmetry.  An approximate (isotropic)
 treatment of cell esds is used for estimating esds involving l.s. planes.
;
loop_
  _geom_bond_atom_site_label_1
  _geom_bond_atom_site_label_2
  _geom_bond_distance
  _geom_bond_site_symmetry_2
  _geom_bond_publ_flag
 I1 Sn1 3.1769(3) . ?
 I1 Sn1 3.1938(3) 4_456 ?
 I2 Sn1 3.1559(4) . ?
 Sn1 I1 3.1769(3) 5_656 ?
 Sn1 I1 3.1938(3) 8_655 ?
 Sn1 I1 3.1938(3) 4_556 ?
 Sn1 I2 3.1560(4) 5_656 ?
 N1 H1A 0.8900 . ?
 N1 H1B 0.8900 . ?
 N1 H1C 0.8900 . ?
 N1 C1 1.473(9) . ?
 C1 H1D 0.9700 . ?
 C1 H1E 0.9700 . ?
 C1 C2 1.513(10) . ?
 C2 C3 1.367(10) . ?
 C2 C7 1.379(9) . ?
 C3 H3 0.9300 . ?
 C3 C4 1.391(12) . ?
 C4 H4 0.9300 . ?
 C4 C5 1.365(13) . ?
 C5 H5 0.9300 . ?
 C5 C6 1.331(13) . ?
 C6 H6 0.9300 . ?
 C6 C7 1.389(12) . ?
 C7 H7 0.9300 . ?
loop_
  _geom_angle_atom_site_label_1
  _geom_angle_atom_site_label_2
  _geom_angle_atom_site_label_3
  _geom_angle
  _geom_angle_site_symmetry_1
  _geom_angle_site_symmetry_3
  _geom_angle_publ_flag
 Sn1 I1 Sn1 160.589(12) . 4_456 ?
 I1 Sn1 I1 92.982(5) 5_656 8_655 ?
 I1 Sn1 I1 180.0 5_656 . ?
 I1 Sn1 I1 92.982(5) . 4_556 ?
 I1 Sn1 I1 87.018(5) . 8_655 ?
 I1 Sn1 I1 87.018(5) 5_656 4_556 ?
 I1 Sn1 I1 180.000(14) 4_556 8_655 ?
 I2 Sn1 I1 94.137(10) 5_656 4_556 ?
 I2 Sn1 I1 91.787(10) 5_656 . ?
 I2 Sn1 I1 94.137(10) . 8_655 ?
 I2 Sn1 I1 91.785(10) . 5_656 ?
 I2 Sn1 I1 85.863(10) . 4_556 ?
 I2 Sn1 I1 85.863(10) 5_656 8_655 ?
 I2 Sn1 I1 88.214(10) 5_656 5_656 ?
 I2 Sn1 I1 88.214(10) . . ?
 I2 Sn1 I2 179.999(13) . 5_656 ?
 H1A N1 H1B 109.5 . . ?
 H1A N1 H1C 109.5 . . ?
 H1B N1 H1C 109.5 . . ?
 C1 N1 H1A 109.5 . . ?
 C1 N1 H1B 109.5 . . ?
 C1 N1 H1C 109.5 . . ?
 N1 C1 H1D 109.6 . . ?
 N1 C1 H1E 109.6 . . ?
 N1 C1 C2 110.5(5) . . ?
 H1D C1 H1E 108.1 . . ?
 C2 C1 H1D 109.6 . . ?
 C2 C1 H1E 109.6 . . ?
 C3 C2 C1 120.7(7) . . ?
 C3 C2 C7 118.3(7) . . ?
 C7 C2 C1 121.0(7) . . ?
 C2 C3 H3 119.6 . . ?
 C2 C3 C4 120.8(7) . . ?
 C4 C3 H3 119.6 . . ?
 C3 C4 H4 120.3 . . ?
 C5 C4 C3 119.5(8) . . ?
 C5 C4 H4 120.3 . . ?
 C4 C5 H5 119.8 . . ?
 C6 C5 C4 120.4(8) . . ?
 C6 C5 H5 119.8 . . ?
 C5 C6 H6 119.6 . . ?
 C5 C6 C7 120.8(8) . . ?
 C7 C6 H6 119.6 . . ?
 C2 C7 C6 120.1(7) . . ?
 C2 C7 H7 119.9 . . ?
 C6 C7 H7 119.9 . . ?
loop_
  _geom_torsion_atom_site_label_1
  _geom_torsion_atom_site_label_2
  _geom_torsion_atom_site_label_3
  _geom_torsion_atom_site_label_4
  _geom_torsion
  _geom_torsion_site_symmetry_1
  _geom_torsion_site_symmetry_2
  _geom_torsion_site_symmetry_3
  _geom_torsion_site_symmetry_4
  _geom_torsion_publ_flag
 N1 C1 C2 C3 83.6(8) . . . . ?
 N1 C1 C2 C7 -97.2(8) . . . . ?
 C1 C2 C3 C4 177.9(7) . . . . ?
 C1 C2 C7 C6 -178.3(7) . . . . ?
 C2 C3 C4 C5 0.3(13) . . . . ?
 C3 C2 C7 C6 0.8(10) . . . . ?
 C3 C4 C5 C6 1.1(14) . . . . ?
 C4 C5 C6 C7 -1.5(14) . . . . ?
 C5 C6 C7 C2 0.5(12) . . . . ?
 C7 C2 C3 C4 -1.2(11) . . . . ?
_olex2_submission_special_instructions 'No special instructions were received'
