Repository: Wenhao-Shao/Crysta

# Crysta

Crysta is a crystal workbench that runs in a browser: a single-page tool for crystal structures. Drop in one or more structure files and it expands
the symmetry, works out the bonding, sorts the atoms into frameworks, networks and whole molecules,
draws the structure in 3D, and lets you measure, label, compare and export. It simulates the powder
XRD pattern of each structure and compares it with your measured data. Layered metal halides
also get the layer descriptors that 2D perovskite papers use. Nothing is installed and no structure data
leaves the browser. The online page counts visits with Google Analytics; the offline file does not.

File: data/hybrid3/structures/1096_1.cif
data_4ampPb4I13

_chemical_name_systematic
; ?
;
_chemical_name_common                    ?
_chemical_formula_moiety                 ?
_chemical_formula_structural             ?
_chemical_formula_analytical             ?
_chemical_formula_iupac                  ?
_chemical_formula_sum                    'C9 H34 I13 N5 Pb4'
_chemical_formula_weight                 2690.9
_chemical_melting_point                  ?
_chemical_compound_source                ?
_chemical_absolute_configuration         ?
#=======================================================================
# 6. CRYSTAL DATA
_symmetry_cell_setting                   monoclinic
_symmetry_space_group_name_H-M           'Ic'
_symmetry_space_group_name_Hall          Ic
_symmetry_Int_Tables_number              ?
loop_
 _space_group_symop_id
 _space_group_symop_operation_xyz
 1   x,y,z
 2   x+1/2,-y+1/2,z
 3   x+1/2,y+1/2,z+1/2
 4   x,-y,z+1/2
_cell_length_a                           8.8587(18)
_cell_length_b                           8.8571(18)
_cell_length_c                           58.915(12)
_cell_angle_alpha                        90
_cell_angle_beta                         90
_cell_angle_gamma                        90
_cell_volume                             4622.6(16)
loop_
 _twin_individual_id
 _twin_individual_mass_fraction_refined
 _twin_individual_twin_matrix_11
 _twin_individual_twin_matrix_12
 _twin_individual_twin_matrix_13
 _twin_individual_twin_matrix_21
 _twin_individual_twin_matrix_22
 _twin_individual_twin_matrix_23
 _twin_individual_twin_matrix_31
 _twin_individual_twin_matrix_32
 _twin_individual_twin_matrix_33
1 0.50(2)
1 0 0
0 1 0
0 0 1
2 0.50(2)
-1 0 0
0 -1 0
0 0 -1
_cell_formula_units_Z                    4
_cell_measurement_reflns_used    5422
_cell_measurement_theta_min      2.07
_cell_measurement_theta_max      29.46
_cell_measurement_temperature            293
_cell_special_details
; ?
;
_exptl_crystal_density_diffrn            3.8666
_exptl_crystal_density_meas              ?
_exptl_crystal_density_method            ?
_exptl_crystal_F_000                     4560
_exptl_absorpt_coefficient_mu            23.218
_exptl_crystal_description               plate
_exptl_crystal_size_max                  0.0460
_exptl_crystal_size_mid                  0.0377
_exptl_crystal_size_min                  0.0219
_exptl_crystal_size_rad                  ?
_exptl_crystal_colour                    black
_exptl_absorpt_process_details           ?
_exptl_absorpt_correction_type   integration
_exptl_absorpt_correction_T_min  0.1671
_exptl_absorpt_correction_T_max  0.3819
loop_
 _exptl_crystal_face_index_h
 _exptl_crystal_face_index_k
 _exptl_crystal_face_index_l
 _exptl_crystal_face_perp_dist
   0  -1  30  0.0219
   0   0 -30  0.0235
  -8  30  -5  0.0377
  -6 -30  -6  0.0421
  19   0 -30  0.0404
 -30  -1  25  0.0460

_exptl_special_details                   ?
_diffrn_ambient_temperature              293
_diffrn_measurement_device         '2-circle goniometer'
_diffrn_measurement_device_type    'STOE IPDS 2'
_diffrn_detector                   'image plate (34 cm diameter)'
_diffrn_detector_type              'STOE'
_diffrn_detector_area_resol_mean   6.67
_diffrn_source           'sealed X-ray tube, 12 x 0.4 mm long-fine focus'
_diffrn_source_voltage             50
_diffrn_source_current             40
_diffrn_source_power               2.00
_diffrn_radiation_type             'Mo K\a'
_diffrn_radiation_wavelength       0.71073
_diffrn_radiation_monochromator    'plane graphite'
_diffrn_radiation_polarisn_norm    0
_diffrn_radiation_collimation      '0.5 mm diameter, monocapillary'
_diffrn_measurement_method         'rotation method'
_diffrn_measurement_details
; 225 frames, detector distance = 100 mm
;
_diffrn_reflns_number                    27212
_diffrn_reflns_theta_min                 2.07
_diffrn_reflns_theta_max                 29.27
_diffrn_reflns_theta_full                29.27
_diffrn_measured_fraction_theta_max      0.99
_diffrn_measured_fraction_theta_full     0.99
_diffrn_reflns_av_R_equivalents          0.1339
_diffrn_reflns_av_unetI/netI             0.1541
_diffrn_reflns_limit_h_min               -12
_diffrn_reflns_limit_h_max               12
_diffrn_reflns_limit_k_min               -12
_diffrn_reflns_limit_k_max               12
_diffrn_reflns_limit_l_min               -80
_diffrn_reflns_limit_l_max               80
_diffrn_reflns_reduction_process         ?
_diffrn_standards_number                 ?
_diffrn_standards_interval_count         ?
_diffrn_standards_interval_time          ?
_diffrn_standards_decay_%                ?
_diffrn_radiation_probe                  X-ray
#=======================================================================
# 8. REFINEMENT DATA
_refine_special_details
; ?
;
_reflns_number_total                     8002
_reflns_number_gt                        3091
_reflns_threshold_expression             'I>2\s(I)'
_refine_ls_structure_factor_coef         Fsqd
_refine_ls_R_factor_gt                   0.0585
_refine_ls_wR_factor_gt                  0.0839
_refine_ls_R_factor_all                  0.1700
_refine_ls_wR_factor_ref                 0.1000
_refine_ls_goodness_of_fit_ref           1.05
_refine_ls_goodness_of_fit_gt            1.45
_refine_ls_restrained_S_gt               ?
_refine_ls_restrained_S_all              ?
_refine_ls_number_reflns                 8002
_refine_ls_number_parameters             202
_refine_ls_number_restraints             19
_refine_ls_number_constraints            148
_refine_ls_weighting_scheme              sigma
_refine_ls_weighting_details             'w=1/(\s^2^(I)+0.0004I^2^)'
_refine_ls_hydrogen_treatment            'constr'
_refine_ls_shift/su_max                  0.0437
_refine_ls_shift/su_mean                 0.0047
_refine_diff_density_max                 4.23
_refine_diff_density_min                 -2.94
_refine_ls_extinction_method
 'B-C type 1 Gaussian isotropic (Becker & Coppens, 1974)'
_refine_ls_extinction_coef               285(16)
_refine_ls_abs_structure_details
;  3821 of Friedel pairs used in the refinement
;
_refine_ls_abs_structure_Flack            0.50(2)
_refine_ls_abs_structure_Rogers          ?
loop_
 _atom_type_symbol
 _atom_type_scat_dispersion_real
 _atom_type_scat_dispersion_imag
 _atom_type_scat_source
 C    0.0033  0.0016
 'International Tables Vol C tables 4.2.6.8 and 6.1.1.1'
 H    0.0000  0.0000
 'International Tables Vol C tables 4.2.6.8 and 6.1.1.1'
 I   -0.4742  1.8119
 'International Tables Vol C tables 4.2.6.8 and 6.1.1.1'
 N    0.0061  0.0033
 'International Tables Vol C tables 4.2.6.8 and 6.1.1.1'
 Pb  -3.3944 10.1111
 'International Tables Vol C tables 4.2.6.8 and 6.1.1.1'
_computing_data_collection               ?
_computing_cell_refinement               ?
_computing_data_reduction                ?
_computing_structure_solution            ?
_computing_structure_refinement          ?
_computing_molecular_graphics            ?
_computing_publication_material          ?
loop_
 _restr_distance_atom_site_label_1
 _restr_distance_site_symmetry_1
 _restr_distance_atom_site_label_2
 _restr_distance_site_symmetry_2
 _restr_distance_target
 _restr_distance_target_weight_param
N3 . C7 . 1.5 0.001
N4 . C8 . 1.5 0.001
N5 . C9 . 1.5 0.001
N1 . C1 . 1.5 0.001
C1 . C2 . 1.5 0.001
C2 . C3 . 1.5 0.001
C3 . C4 . 1.5 0.001
C4 . N2 . 1.5 0.001
N2 . C6 . 1.5 0.001
C6 . C5 . 1.5 0.001
C5 . C2 . 1.5 0.001
loop_
 _restr_angle_atom_site_label_1
 _restr_angle_site_symmetry_1
 _restr_angle_atom_site_label_2
 _restr_angle_site_symmetry_2
 _restr_angle_atom_site_label_3
 _restr_angle_site_symmetry_3
 _restr_angle_target
 _restr_angle_target_weight_param
N1 . C1 . C2 . 109.47 0.01
C1 . C2 . C3 . 100 0.01
C1 . C2 . C5 . 130 0.01
C2 . C3 . C4 . 114 0.01
C3 . C4 . N2 . 114 0.01
C4 . N2 . C6 . 114 0.01
N2 . C6 . C5 . 114 0.01
C6 . C5 . C2 . 114 0.01
loop_
 _restr_torsion_atom_site_label_1
 _restr_torsion_site_symmetry_1
 _restr_torsion_atom_site_label_2
 _restr_torsion_site_symmetry_2
 _restr_torsion_atom_site_label_3
 _restr_torsion_site_symmetry_3
 _restr_torsion_atom_site_label_4
 _restr_torsion_site_symmetry_4
 _restr_torsion_angle_target
 _restr_torsion_weight_param
 ? ? ? ? ? ? ? ? ? ?
loop_
 _restr_equal_distance_atom_site_label_1
 _restr_equal_distance_site_symmetry_1
 _restr_equal_distance_atom_site_label_2
 _restr_equal_distance_site_symmetry_2
 _restr_equal_distance_class_class_id
 _restr_equal_distance_class_target_weight_param
 ? ? ? ? ? ?
loop_
 _restr_equal_angle_atom_site_label_1
 _restr_equal_angle_site_symmetry_1
 _restr_equal_angle_atom_site_label_2
 _restr_equal_angle_site_symmetry_2
 _restr_equal_angle_atom_site_label_3
 _restr_equal_angle_site_symmetry_3
 _restr_equal_angle_class_class_id
 _restr_equal_angle_class_target_weight_param
 ? ? ? ? ? ? ? ?
loop_
 _restr_equal_torsion_atom_site_label_1
 _restr_equal_torsion_site_symmetry_1
 _restr_equal_torsion_atom_site_label_2
 _restr_equal_torsion_site_symmetry_2
 _restr_equal_torsion_atom_site_label_3
 _restr_equal_torsion_site_symmetry_3
 _restr_equal_torsion_atom_site_label_4
 _restr_equal_torsion_site_symmetry_4
 _restr_equal_torsion_class_class_id
 _restr_equal_torsion_class_target_weight_param
 ? ? ? ? ? ? ? ? ? ?

loop_
 _atom_site_label
 _atom_site_type_symbol
 _atom_site_fract_x
 _atom_site_fract_y
 _atom_site_fract_z
 _atom_site_adp_type
 _atom_site_U_iso_or_equiv
 _atom_site_site_symmetry_multiplicity
 _atom_site_occupancy
 _atom_site_calc_flag
 _atom_site_refinement_flags
 _atom_site_disorder_assembly
 _atom_site_disorder_group
  Pb1 Pb 0.5087(4) 0.0028(4) 0.40295(6) Uani 0.0483(11) 4 1 d . . .
  Pb2 Pb 0.5091(4) -0.0039(4) 0.18556(7) Uani 0.0407(9) 4 1 d . . .
  Pb3 Pb 0.5089(4) -0.0027(3) 0.07683(6) Uani 0.0389(10) 4 1 d . . .
  Pb4 Pb 0.5090(3) 0.0035(4) 0.29384(6) Uani 0.0350(9) 4 1 d . . .
  I1 I 0.5037(13) 0.0045(17) 0.45620(13) Uani 0.134(4) 4 1 d . . .
  I2 I 0.5073(9) -0.0001(9) 0.34773(11) Uani 0.086(3) 4 1 d . . .
  I3 I 0.5068(7) 0.0005(8) 0.13258(12) Uani 0.070(2) 4 1 d . . .
  I4 I 0.2117(6) 0.2019(7) 0.40091(13) Uani 0.072(2) 4 1 d . . .
  I5 I 0.3056(6) -0.2973(7) 0.40167(15) Uani 0.082(3) 4 1 d . . .
  I6 I 0.5021(16) -0.0062(19) 0.02585(13) Uani 0.168(6) 4 1 d . . .
  I7 I 0.2174(7) -0.2044(8) 0.29285(13) Uani 0.066(2) 4 1 d . . .
  I8 I 0.5036(12) 0.0003(6) 0.24012(16) Uani 0.0734(12) 4 1 d . . .
  I9 I 0.3018(7) 0.2912(7) 0.29227(13) Uani 0.077(2) 4 1 d . . .
  I10 I 0.2993(8) -0.2863(8) 0.18511(16) Uani 0.087(3) 4 1 d . . .
  I11 I 0.7097(8) -0.2986(8) 0.07726(14) Uani 0.078(3) 4 1 d . . .
  I12 I 0.8076(7) 0.2031(8) 0.07639(15) Uani 0.084(3) 4 1 d . . .
  I13 I 0.2198(7) 0.2087(7) 0.18462(13) Uani 0.077(3) 4 1 d . . .
  N1 N -0.038(6) -0.057(7) 0.0362(7) Uiso 0.158(10) 4 1 d . . .
  N2 N 0.008(6) -0.036(6) -0.0513(8) Uiso 0.158(10) 4 1 d . . .
  N3 N -0.022(5) 0.050(5) 0.3495(9) Uiso 0.100(14) 4 1 d . . .
  N4 N 0.068(5) -0.046(6) 0.2352(9) Uiso 0.103(14) 4 1 d . . .
  N5 N -0.009(6) -0.049(5) 0.1305(10) Uiso 0.115(15) 4 1 d . . .
  C1 C 0.055(7) 0.034(7) 0.0198(7) Uiso 0.158(10) 4 1 d . . .
  C2 C 0.021(4) -0.016(4) -0.0040(7) Uiso 0.158(10) 4 1 d . . .
  C3 C 0.086(4) 0.114(5) -0.0170(8) Uiso 0.158(10) 4 1 d . . .
  C4 C 0.112(7) 0.081(7) -0.0417(8) Uiso 0.158(10) 4 1 d . . .
  C5 C -0.122(5) -0.079(7) -0.0139(8) Uiso 0.158(10) 4 1 d . . .
  C6 C -0.139(5) -0.051(7) -0.0389(8) Uiso 0.158(10) 4 1 d . . .
  C7 C -0.070(6) -0.070(5) 0.3331(10) Uiso 0.100(14) 4 1 d . . .
  C8 C -0.058(5) 0.067(6) 0.2338(11) Uiso 0.103(14) 4 1 d . . .
  C9 C -0.080(7) 0.086(6) 0.1414(12) Uiso 0.115(15) 4 1 d . . .
  H1c1 H 0.160084 0.01879 0.022943 Uiso 0.1895 4 1 d . . .
  H2c1 H 0.030215 0.138599 0.021425 Uiso 0.1895 4 1 d . . .
  H1c2 H 0.058758 -0.117897 -0.004674 Uiso 0.1895 4 1 d . . .
  H1c3 H 0.179072 0.144844 -0.010068 Uiso 0.1895 4 1 d . . .
  H2c3 H 0.020823 0.199836 -0.015518 Uiso 0.1895 4 1 d . . .
  H1c4 H 0.10303 0.172938 -0.050225 Uiso 0.1895 4 1 d . . .
  H2c4 H 0.215079 0.050293 -0.043867 Uiso 0.1895 4 1 d . . .
  H1c5 H -0.207144 -0.037205 -0.006052 Uiso 0.1895 4 1 d . . .
  H2c5 H -0.127259 -0.185208 -0.01104 Uiso 0.1895 4 1 d . . .
  H1c6 H -0.197351 -0.130148 -0.045595 Uiso 0.1895 4 1 d . . .
  H2c6 H -0.197949 0.038865 -0.04128 Uiso 0.1895 4 1 d . . .
  H1c7 H -0.176497 -0.062059 0.330404 Uiso 0.1205 4 1 d . . .
  H2c7 H -0.016341 -0.058141 0.319101 Uiso 0.1205 4 1 d . . .
  H3c7 H -0.04793 -0.167781 0.339443 Uiso 0.1205 4 1 d . . .
  H1c8 H -0.111084 0.054461 0.219768 Uiso 0.124 4 1 d . . .
  H2c8 H -0.125766 0.052488 0.246283 Uiso 0.124 4 1 d . . .
  H3c8 H -0.016172 0.167231 0.234497 Uiso 0.124 4 1 d . . .
  H1c9 H -0.188289 0.077299 0.14038 Uiso 0.138 4 1 d . . .
  H2c9 H -0.051398 0.090185 0.157131 Uiso 0.138 4 1 d . . .
  H3c9 H -0.04781 0.175776 0.133846 Uiso 0.138 4 1 d . . .
  H1n1 H 0.016352 -0.131904 0.041368 Uiso 0.1895 4 1 d . . .
  H2n1 H -0.065923 -0.000219 0.047412 Uiso 0.1895 4 1 d . . .
  H3n1 H -0.116827 -0.0929 0.02928 Uiso 0.1895 4 1 d . . .
  H1n2 H -0.009054 -0.015851 -0.065562 Uiso 0.1895 4 1 d . . .
  H2n2 H 0.053918 -0.122983 -0.051545 Uiso 0.1895 4 1 d . . .
  H1n3 H -0.098673 0.107446 0.352745 Uiso 0.1205 4 1 d . . .
  H2n3 H 0.011918 0.008396 0.361869 Uiso 0.1205 4 1 d . . .
  H3n3 H 0.049132 0.104551 0.343396 Uiso 0.1205 4 1 d . . .
  H1n4 H 0.119938 -0.044222 0.222684 Uiso 0.124 4 1 d . . .
  H2n4 H 0.126155 -0.024504 0.246597 Uiso 0.124 4 1 d . . .
  H3n4 H 0.029822 -0.136043 0.237083 Uiso 0.124 4 1 d . . .
  H1n5 H -0.06958 -0.086628 0.120392 Uiso 0.138 4 1 d . . .
  H2n5 H 0.075315 -0.022116 0.123966 Uiso 0.138 4 1 d . . .
  H3n5 H 0.010505 -0.117121 0.140775 Uiso 0.138 4 1 d . . .
loop_
 _atom_site_aniso_label
 _atom_site_aniso_type_symbol
 _atom_site_aniso_U_11
 _atom_site_aniso_U_22
 _atom_site_aniso_U_33
 _atom_site_aniso_U_12
 _atom_site_aniso_U_13
 _atom_site_aniso_U_23
 Pb1 Pb 0.0525(18) 0.0531(19) 0.0392(18) -0.0078(15) -0.0034(16) -0.0017(18)
 Pb2 Pb 0.0470(13) 0.0314(15) 0.0435(17) 0.0003(12) 0.0104(12) 0.0062(14)
 Pb3 Pb 0.0417(15) 0.0295(16) 0.0454(19) -0.0061(11) 0.0083(13) 0.0021(15)
 Pb4 Pb 0.0290(13) 0.0384(18) 0.0376(17) 0.0002(10) -0.0080(12) 0.0013(14)
 I1 I 0.180(8) 0.173(9) 0.050(4) 0.000(7) 0.015(5) -0.016(6)
 I2 I 0.125(5) 0.120(6) 0.011(2) 0.026(5) -0.002(3) 0.002(4)
 I3 I 0.084(4) 0.077(4) 0.051(3) 0.015(3) 0.009(3) 0.004(4)
 I4 I 0.051(3) 0.058(3) 0.106(5) 0.031(3) -0.013(3) -0.008(3)
 I5 I 0.048(3) 0.056(4) 0.142(7) -0.034(3) -0.008(3) 0.007(4)
 I6 I 0.255(11) 0.241(12) 0.008(2) -0.006(9) -0.008(3) -0.005(6)
 I7 I 0.059(3) 0.063(4) 0.077(4) -0.031(3) -0.010(3) 0.011(3)
 I8 I 0.097(2) 0.096(2) 0.0272(18) 0.022(4) 0.0013(16) 0.001(4)
 I9 I 0.069(3) 0.060(3) 0.103(5) 0.033(3) 0.030(3) 0.028(3)
 I10 I 0.085(4) 0.062(4) 0.113(7) -0.044(3) 0.013(4) -0.007(4)
 I11 I 0.085(4) 0.064(4) 0.085(5) 0.019(3) -0.002(4) -0.006(4)
 I12 I 0.076(4) 0.063(4) 0.112(6) -0.024(3) 0.033(4) -0.025(4)
 I13 I 0.068(4) 0.067(4) 0.097(5) 0.042(3) -0.020(3) -0.027(3)
loop_
 _jana_atom_site_ADP_C_label
 _jana_atom_site_ADP_C_type_symbol
 _jana_atom_site_ADP_C_111
 _jana_atom_site_ADP_C_112
 _jana_atom_site_ADP_C_113
 _jana_atom_site_ADP_C_122
 _jana_atom_site_ADP_C_123
 _jana_atom_site_ADP_C_133
 _jana_atom_site_ADP_C_222
 _jana_atom_site_ADP_C_223
 _jana_atom_site_ADP_C_233
 _jana_atom_site_ADP_C_333
 ? ? ? ? ? ? ? ? ? ? ? ?
loop_
 _jana_atom_site_ADP_D_label
 _jana_atom_site_ADP_D_type_symbol
 _jana_atom_site_ADP_D_1111
 _jana_atom_site_ADP_D_1112
 _jana_atom_site_ADP_D_1113
 _jana_atom_site_ADP_D_1122
 _jana_atom_site_ADP_D_1123
 _jana_atom_site_ADP_D_1133
 _jana_atom_site_ADP_D_1222
 _jana_atom_site_ADP_D_1223
 _jana_atom_site_ADP_D_1233
 _jana_atom_site_ADP_D_1333
 _jana_atom_site_ADP_D_2222
 _jana_atom_site_ADP_D_2223
 _jana_atom_site_ADP_D_2233
 _jana_atom_site_ADP_D_2333
 _jana_atom_site_ADP_D_3333
 ? ? ? ? ? ? ? ? ? ? ? ? ? ? ? ? ?
loop_
 _jana_atom_site_ADP_E_label
 _jana_atom_site_ADP_E_type_symbol
 _jana_atom_site_ADP_E_11111
 _jana_atom_site_ADP_E_11112
 _jana_atom_site_ADP_E_11113
 _jana_atom_site_ADP_E_11122
 _jana_atom_site_ADP_E_11123
 _jana_atom_site_ADP_E_11133
 _jana_atom_site_ADP_E_11222
 _jana_atom_site_ADP_E_11223
 _jana_atom_site_ADP_E_11233
 _jana_atom_site_ADP_E_11333
 _jana_atom_site_ADP_E_12222
 _jana_atom_site_ADP_E_12223
 _jana_atom_site_ADP_E_12233
 _jana_atom_site_ADP_E_12333
 _jana_atom_site_ADP_E_13333
 _jana_atom_site_ADP_E_22222
 _jana_atom_site_ADP_E_22223
 _jana_atom_site_ADP_E_22233
 _jana_atom_site_ADP_E_22333
 _jana_atom_site_ADP_E_23333
 _jana_atom_site_ADP_E_33333
 ? ? ? ? ? ? ? ? ? ? ? ? ? ? ? ? ? ? ? ? ? ? ?
loop_
 _jana_atom_site_ADP_F_label
 _jana_atom_site_ADP_F_type_symbol
 _jana_atom_site_ADP_F_111111
 _jana_atom_site_ADP_F_111112
 _jana_atom_site_ADP_F_111113
 _jana_atom_site_ADP_F_111122
 _jana_atom_site_ADP_F_111123
 _jana_atom_site_ADP_F_111133
 _jana_atom_site_ADP_F_111222
 _jana_atom_site_ADP_F_111223
 _jana_atom_site_ADP_F_111233
 _jana_atom_site_ADP_F_111333
 _jana_atom_site_ADP_F_112222
 _jana_atom_site_ADP_F_112223
 _jana_atom_site_ADP_F_112233
 _jana_atom_site_ADP_F_112333
 _jana_atom_site_ADP_F_113333
 _jana_atom_site_ADP_F_122222
 _jana_atom_site_ADP_F_122223
 _jana_atom_site_ADP_F_122233
 _jana_atom_site_ADP_F_122333
 _jana_atom_site_ADP_F_123333
 _jana_atom_site_ADP_F_133333
 _jana_atom_site_ADP_F_222222
 _jana_atom_site_ADP_F_222223
 _jana_atom_site_ADP_F_222233
 _jana_atom_site_ADP_F_222333
 _jana_atom_site_ADP_F_223333
 _jana_atom_site_ADP_F_233333
 _jana_atom_site_ADP_F_333333
 ? ? ? ? ? ? ? ? ? ? ? ? ? ? ? ? ? ? ? ? ? ? ? ? ? ? ? ? ? ?

loop_
 _geom_bond_atom_site_label_1
 _geom_bond_atom_site_label_2
 _geom_bond_site_symmetry_1
 _geom_bond_site_symmetry_2
 _geom_bond_distance
 _geom_bond_publ_flag
  Pb1 I1 . . 3.137(9) ?
  Pb1 I2 . . 3.254(7) ?
  Pb1 I4 . . 3.170(7) ?
  Pb1 I4 . 2_555 3.177(7) ?
  Pb1 I5 . . 3.211(7) ?
  Pb1 I5 . 2_545 3.199(7) ?
  Pb2 I3 . . 3.122(8) ?
  Pb2 I8 . . 3.214(10) ?
  Pb2 I10 . . 3.116(8) ?
  Pb2 I10 . 2_545 3.172(8) ?
  Pb2 I13 . . 3.181(7) ?
  Pb2 I13 . 2_555 3.212(7) ?
  Pb3 I3 . . 3.284(8) ?
  Pb3 I6 . . 3.004(8) ?
  Pb3 I11 . . 3.168(8) ?
  Pb3 I11 . 2_445 3.182(8) ?
  Pb3 I12 . . 3.213(7) ?
  Pb3 I12 . 2_455 3.197(7) ?
  Pb4 I2 . . 3.175(7) ?
  Pb4 I7 . . 3.173(7) ?
  Pb4 I7 . 2_545 3.229(8) ?
  Pb4 I8 . . 3.166(10) ?
  Pb4 I9 . . 3.142(7) ?
  Pb4 I9 . 2_555 3.169(7) ?
  I1 N2 . 3_555 4.09(6) ?
  I2 N3 . 1_655 4.20(4) ?
  I2 N3 . 2_555 3.99(5) ?
  I3 N5 . 2_545 4.00(5) ?
  I4 N2 . 4_555 3.65(5) ?
  I4 N3 . . 3.91(5) ?
  I5 N2 . 3_545 3.92(5) ?
  I5 N3 . 2_545 4.10(5) ?
  I6 N1 . 1_655 4.15(5) ?
  I6 N1 . 2_545 3.93(7) ?
  I7 N4 . . 3.91(5) ?
  I8 N4 . . 3.89(4) ?
  I8 N4 . 2_545 4.07(5) ?
  I9 N3 . 2_555 3.97(5) ?
  I10 N4 . . 4.17(5) ?
  I10 N4 . 2_545 4.07(5) ?
  I10 N5 . 2_545 3.92(6) ?
  I11 N1 . 1_655 3.93(5) ?
  I11 N1 . 2_545 3.50(5) ?
  I11 N5 . 2_545 3.92(6) ?
  I12 N1 . 1_655 3.58(5) ?
  I13 N4 . . 3.97(5) ?
  N1 C1 . . 1.50(7) ?
  N1 H1n1 . . 0.87 ?
  N1 H2n1 . . 0.87 ?
  N1 H3n1 . . 0.87 ?
  N2 C4 . . 1.50(8) ?
  N2 C6 . . 1.50(7) ?
  N2 H1n2 . . 0.87 ?
  N2 H2n2 . . 0.87 ?
  N3 C7 . . 1.50(7) ?
  N3 H1n3 . . 0.87 ?
  N3 H2n3 . . 0.87 ?
  N3 H3n3 . . 0.87 ?
  N4 C8 . . 1.50(7) ?
  N4 H1n4 . . 0.87 ?
  N4 H2n4 . . 0.87 ?
  N4 H3n4 . . 0.87 ?
  N5 C9 . . 1.50(8) ?
  N5 H1n5 . . 0.87 ?
  N5 H2n5 . . 0.87 ?
  N5 H3n5 . . 0.87 ?
  C1 C2 . . 1.50(6) ?
  C1 H1c1 . . 0.96 ?
  C1 H2c1 . . 0.96 ?
  C2 C3 . . 1.50(6) ?
  C2 C5 . . 1.50(6) ?
  C2 H1c2 . . 0.96 ?
  C3 C4 . . 1.50(7) ?
  C3 H1c3 . . 0.96 ?
  C3 H2c3 . . 0.96 ?
  C4 H1c4 . . 0.96 ?
  C4 H2c4 . . 0.96 ?
  C5 C6 . . 1.50(7) ?
  C5 H1c5 . . 0.96 ?
  C5 H2c5 . . 0.96 ?
  C6 H1c6 . . 0.96 ?
  C6 H2c6 . . 0.96 ?
  C7 H1c7 . . 0.96 ?
  C7 H2c7 . . 0.96 ?
  C7 H3c7 . . 0.96 ?
  C8 H1c8 . . 0.96 ?
  C8 H2c8 . . 0.96 ?
  C8 H3c8 . . 0.96 ?
  C9 H1c9 . . 0.96 ?
  C9 H2c9 . . 0.96 ?
  C9 H3c9 . . 0.96 ?
loop_
 _geom_angle_atom_site_label_1
 _geom_angle_atom_site_label_2
 _geom_angle_atom_site_label_3
 _geom_angle_site_symmetry_1
 _geom_angle_site_symmetry_2
 _geom_angle_site_symmetry_3
 _geom_angle
 _geom_angle_publ_flag
  I1 Pb1 I2 . . . 179.0(3) ?
  I1 Pb1 I4 . . . 91.4(3) ?
  I1 Pb1 I4 . . 2_555 92.4(3) ?
  I1 Pb1 I5 . . . 91.1(3) ?
  I1 Pb1 I5 . . 2_545 92.2(3) ?
  I2 Pb1 I4 . . . 87.9(2) ?
  I2 Pb1 I4 . . 2_555 88.3(2) ?
  I2 Pb1 I5 . . . 88.2(2) ?
  I2 Pb1 I5 . . 2_545 88.6(2) ?
  I4 Pb1 I4 . . 2_555 90.59(17) ?
  I4 Pb1 I5 . . . 89.69(17) ?
  I4 Pb1 I5 . . 2_545 176.4(2) ?
  I4 Pb1 I5 2_555 . . 176.5(2) ?
  I4 Pb1 I5 2_555 . 2_545 90.12(17) ?
  I5 Pb1 I5 . . 2_545 89.38(18) ?
  I3 Pb2 I8 . . . 178.1(2) ?
  I3 Pb2 I10 . . . 89.9(2) ?
  I3 Pb2 I10 . . 2_545 90.2(2) ?
  I3 Pb2 I13 . . . 88.3(2) ?
  I3 Pb2 I13 . . 2_555 88.6(2) ?
  I8 Pb2 I10 . . . 90.5(2) ?
  I8 Pb2 I10 . . 2_545 91.6(3) ?
  I8 Pb2 I13 . . . 89.9(2) ?
  I8 Pb2 I13 . . 2_555 91.0(2) ?
  I10 Pb2 I10 . . 2_545 90.7(2) ?
  I10 Pb2 I13 . . . 89.7(2) ?
  I10 Pb2 I13 . . 2_555 178.2(2) ?
  I10 Pb2 I13 2_545 . . 178.5(3) ?
  I10 Pb2 I13 2_545 . 2_555 90.3(2) ?
  I13 Pb2 I13 . . 2_555 89.20(18) ?
  I3 Pb3 I6 . . . 178.5(3) ?
  I3 Pb3 I11 . . . 90.1(2) ?
  I3 Pb3 I11 . . 2_445 89.6(2) ?
  I3 Pb3 I12 . . . 90.4(2) ?
  I3 Pb3 I12 . . 2_455 89.9(2) ?
  I6 Pb3 I11 . . . 90.6(3) ?
  I6 Pb3 I11 . . 2_445 89.2(3) ?
  I6 Pb3 I12 . . . 90.8(3) ?
  I6 Pb3 I12 . . 2_455 89.4(3) ?
  I11 Pb3 I11 . . 2_445 90.58(19) ?
  I11 Pb3 I12 . . . 90.39(19) ?
  I11 Pb3 I12 . . 2_455 179.7(2) ?
  I11 Pb3 I12 2_445 . . 179.0(2) ?
  I11 Pb3 I12 2_445 . 2_455 89.69(19) ?
  I12 Pb3 I12 . . 2_455 89.34(18) ?
  I2 Pb4 I7 . . . 90.5(2) ?
  I2 Pb4 I7 . . 2_545 90.7(2) ?
  I2 Pb4 I8 . . . 178.4(2) ?
  I2 Pb4 I9 . . . 92.0(2) ?
  I2 Pb4 I9 . . 2_555 92.2(2) ?
  I7 Pb4 I7 . . 2_545 89.37(19) ?
  I7 Pb4 I8 . . . 87.9(2) ?
  I7 Pb4 I9 . . . 89.69(18) ?
  I7 Pb4 I9 . . 2_555 177.2(2) ?
  I7 Pb4 I8 2_545 . . 89.0(2) ?
  I7 Pb4 I9 2_545 . . 177.1(2) ?
  I7 Pb4 I9 2_545 . 2_555 90.13(18) ?
  I8 Pb4 I9 . . . 88.2(2) ?
  I8 Pb4 I9 . . 2_555 89.3(2) ?
  I9 Pb4 I9 . . 2_555 90.69(19) ?
  Pb1 I1 N2 . . 3_555 84.0(7) ?
  Pb1 I2 Pb4 . . . 178.9(3) ?
  Pb1 I2 N3 . . 1_655 88.3(8) ?
  Pb1 I2 N3 . . 2_555 88.1(8) ?
  Pb4 I2 N3 . . 1_655 91.1(8) ?
  Pb4 I2 N3 . . 2_555 91.0(8) ?
  N3 I2 N3 1_655 . 2_555 87.6(9) ?
  Pb2 I3 Pb3 . . . 178.6(3) ?
  Pb2 I3 N5 . . 2_545 91.1(9) ?
  Pb3 I3 N5 . . 2_545 87.8(9) ?
  Pb1 I4 Pb1 . . 2_455 157.9(2) ?
  Pb1 I4 N2 . . 4_555 99.0(9) ?
  Pb1 I4 N3 . . . 106.1(7) ?
  Pb1 I4 N2 2_455 . 4_555 91.3(9) ?
  Pb1 I4 N3 2_455 . . 90.7(7) ?
  N2 I4 N3 4_555 . . 101.4(11) ?
  Pb1 I5 Pb1 . . 2_445 158.6(2) ?
  Pb1 I5 N2 . . 3_545 100.0(8) ?
  Pb1 I5 N3 . . 2_545 105.1(7) ?
  Pb1 I5 N2 2_445 . 3_545 93.1(8) ?
  Pb1 I5 N3 2_445 . 2_545 90.8(6) ?
  N2 I5 N3 3_545 . 2_545 93.7(10) ?
  Pb3 I6 N1 . . 1_655 80.5(6) ?
  Pb3 I6 N1 . . 2_545 81.8(7) ?
  N1 I6 N1 1_655 . 2_545 87.6(12) ?
  Pb4 I7 Pb4 . . 2_445 160.3(2) ?
  Pb4 I7 N4 . . . 94.8(7) ?
  Pb4 I7 N4 2_445 . . 96.6(7) ?
  Pb2 I8 Pb4 . . . 178.3(4) ?
  Pb2 I8 N4 . . . 86.5(8) ?
  Pb2 I8 N4 . . 2_545 85.1(8) ?
  Pb4 I8 N4 . . . 95.2(8) ?
  Pb4 I8 N4 . . 2_545 94.5(8) ?
  N4 I8 N4 . . 2_545 91.6(10) ?
  Pb4 I9 Pb4 . . 2_455 160.5(2) ?
  Pb4 I9 N3 . . 2_555 91.8(7) ?
  Pb4 I9 N3 2_455 . 2_555 95.4(7) ?
  Pb2 I10 Pb2 . . 2_445 162.5(3) ?
  Pb2 I10 N4 . . . 83.0(7) ?
  Pb2 I10 N4 . . 2_545 86.4(7) ?
  Pb2 I10 N5 . . 2_545 92.7(7) ?
  Pb2 I10 N4 2_445 . . 83.9(7) ?
  Pb2 I10 N4 2_445 . 2_545 104.7(7) ?
  Pb2 I10 N5 2_445 . 2_545 98.1(7) ?
  N4 I10 N4 . . 2_545 87.7(10) ?
  N4 I10 N5 . . 2_545 169.2(11) ?
  N4 I10 N5 2_545 . 2_545 101.9(10) ?
  Pb3 I11 Pb3 . . 2_545 157.7(3) ?
  Pb3 I11 N1 . . 1_655 82.3(9) ?
  Pb3 I11 N1 . . 2_545 86.8(10) ?
  Pb3 I11 N5 . . 2_545 90.8(7) ?
  Pb3 I11 N1 2_545 . 1_655 79.7(9) ?
  Pb3 I11 N1 2_545 . 2_545 108.3(10) ?
  Pb3 I11 N5 2_545 . 2_545 103.1(7) ?
  N1 I11 N1 1_655 . 2_545 97.4(11) ?
  N1 I11 N5 1_655 . 2_545 163.8(11) ?
  N1 I11 N5 2_545 . 2_545 96.8(11) ?
  Pb3 I12 Pb3 . . 2_555 158.4(2) ?
  Pb3 I12 N1 . . 1_655 87.4(9) ?
  Pb3 I12 N1 2_555 . 1_655 109.1(9) ?
  Pb2 I13 Pb2 . . 2_455 161.7(2) ?
  Pb2 I13 N4 . . . 85.6(7) ?
  Pb2 I13 N4 2_455 . . 104.6(7) ?
  I6 N1 I6 1_455 . 2_445 100.0(13) ?
  I6 N1 I11 1_455 . 1_455 65.8(8) ?
  I6 N1 I11 1_455 . 2_445 139.1(14) ?
  I6 N1 I12 1_455 . 1_455 69.5(9) ?
  I6 N1 C1 1_455 . . 113(3) ?
  I6 N1 H1n1 1_455 . . 132.43 ?
  I6 N1 H2n1 1_455 . . 76.38 ?
  I6 N1 H3n1 1_455 . . 34.7 ?
  I6 N1 I11 2_445 . 1_455 67.1(10) ?
  I6 N1 I11 2_445 . 2_445 72.1(11) ?
  I6 N1 I12 2_445 . 1_455 140.4(14) ?
  I6 N1 C1 2_445 . . 112(3) ?
  I6 N1 H1n1 2_445 . . 42.19 ?
  I6 N1 H2n1 2_445 . . 135.77 ?
  I6 N1 H3n1 2_445 . . 69.17 ?
  I11 N1 I11 1_455 . 2_445 74.5(9) ?
  I11 N1 I12 1_455 . 1_455 74.0(8) ?
  I11 N1 C1 1_455 . . 178(3) ?
  I11 N1 H1n1 1_455 . . 71.62 ?
  I11 N1 H2n1 1_455 . . 71.59 ?
  I11 N1 H3n1 1_455 . . 68.41 ?
  I11 N1 I12 2_445 . 1_455 91.0(10) ?
  I11 N1 C1 2_445 . . 107(3) ?
  I11 N1 H1n1 2_445 . . 30.5 ?
  I11 N1 H2n1 2_445 . . 82.37 ?
  I11 N1 H3n1 2_445 . . 134.09 ?
  I12 N1 C1 1_455 . . 107(4) ?
  I12 N1 H1n1 1_455 . . 117.85 ?
  I12 N1 H2n1 1_455 . . 8.61 ?
  I12 N1 H3n1 1_455 . . 103.5 ?
  C1 N1 H1n1 . . . 109.47 ?
  C1 N1 H2n1 . . . 109.47 ?
  C1 N1 H3n1 . . . 109.47 ?
  H1n1 N1 H2n1 . . . 109.47 ?
  H1n1 N1 H3n1 . . . 109.47 ?
  H2n1 N1 H3n1 . . . 109.47 ?
  I1 N2 I4 3_444 . 4_554 71.8(10) ?
  I1 N2 I5 3_444 . 3_454 127.5(13) ?
  I1 N2 C4 3_444 . . 131(3) ?
  I1 N2 C6 3_444 . . 82(3) ?
  I1 N2 H1n2 3_444 . . 107.84 ?
  I1 N2 H2n2 3_444 . . 29.03 ?
  I4 N2 I5 4_554 . 3_454 84.2(10) ?
  I4 N2 C4 4_554 . . 106(3) ?
  I4 N2 C6 4_554 . . 140(3) ?
  I4 N2 H1n2 4_554 . . 55.11 ?
  I4 N2 H2n2 4_554 . . 53.42 ?
  I5 N2 C4 3_454 . . 100(3) ?
  I5 N2 C6 3_454 . . 90(3) ?
  I5 N2 H1n2 3_454 . . 29.34 ?
  I5 N2 H2n2 3_454 . . 132.92 ?
  C4 N2 C6 . . . 114(4) ?
  C4 N2 H1n2 . . . 109.47 ?
  C4 N2 H2n2 . . . 109.47 ?
  C6 N2 H1n2 . . . 109.47 ?
  C6 N2 H2n2 . . . 109.47 ?
  H1n2 N2 H2n2 . . . 104.53 ?
  I2 N3 I2 1_455 . 2_455 99.7(10) ?
  I2 N3 I4 1_455 . . 125.6(13) ?
  I2 N3 I5 1_455 . 2_445 65.8(7) ?
  I2 N3 I9 1_455 . 2_455 68.0(7) ?
  I2 N3 C7 1_455 . . 68(2) ?
  I2 N3 H1n3 1_455 . . 44.74 ?
  I2 N3 H2n3 1_455 . . 108.52 ?
  I2 N3 H3n3 1_455 . . 140.07 ?
  I2 N3 I4 2_455 . . 69.1(8) ?
  I2 N3 I5 2_455 . 2_445 126.1(13) ?
  I2 N3 I9 2_455 . 2_455 69.5(8) ?
  I2 N3 C7 2_455 . . 135(3) ?
  I2 N3 H1n3 2_455 . . 58.3 ?
  I2 N3 H2n3 2_455 . . 115.09 ?
  I2 N3 H3n3 2_455 . . 52.43 ?
  I4 N3 I5 . . 2_445 78.7(10) ?
  I4 N3 I9 . . 2_455 138.1(12) ?
  I4 N3 C7 . . . 153(3) ?
  I4 N3 H1n3 . . . 92.5 ?
  I4 N3 H2n3 . . . 46.77 ?
  I4 N3 H3n3 . . . 75.38 ?
  I5 N3 I9 2_445 . 2_455 133.1(12) ?
  I5 N3 C7 2_445 . . 89(3) ?
  I5 N3 H1n3 2_445 . . 82.08 ?
  I5 N3 H2n3 2_445 . . 42.95 ?
  I5 N3 H3n3 2_445 . . 151.92 ?
  I9 N3 C7 2_455 . . 66(3) ?
  I9 N3 H1n3 2_455 . . 70.87 ?
  I9 N3 H2n3 2_455 . . 174.97 ?
  I9 N3 H3n3 2_455 . . 74.77 ?
  C7 N3 H1n3 . . . 109.47 ?
  C7 N3 H2n3 . . . 109.47 ?
  C7 N3 H3n3 . . . 109.47 ?
  H1n3 N3 H2n3 . . . 109.47 ?
  H1n3 N3 H3n3 . . . 109.47 ?
  H2n3 N3 H3n3 . . . 109.47 ?
  I7 N4 I8 . . . 68.7(8) ?
  I7 N4 I8 . . 2_445 68.4(9) ?
  I7 N4 I10 . . . 105.4(11) ?
  I7 N4 I10 . . 2_445 134.3(14) ?
  I7 N4 I13 . . . 137.8(11) ?
  I7 N4 C8 . . . 123(3) ?
  I7 N4 H1n4 . . . 124.31 ?
  I7 N4 H2n4 . . . 37.43 ?
  I7 N4 H3n4 . . . 72.06 ?
  I8 N4 I8 . . 2_445 103.7(11) ?
  I8 N4 I10 . . . 67.6(7) ?
  I8 N4 I10 . . 2_445 132.2(13) ?
  I8 N4 I13 . . . 70.1(8) ?
  I8 N4 C8 . . . 132(3) ?
  I8 N4 H1n4 . . . 62.21 ?
  I8 N4 H2n4 . . . 47.86 ?
  I8 N4 H3n4 . . . 118.04 ?
  I8 N4 I10 2_445 . . 67.4(8) ?
  I8 N4 I10 2_445 . 2_445 67.1(8) ?
  I8 N4 I13 2_445 . . 131.5(14) ?
  I8 N4 C8 2_445 . . 124(3) ?
  I8 N4 H1n4 2_445 . . 98.95 ?
  I8 N4 H2n4 2_445 . . 104.31 ?
  I8 N4 H3n4 2_445 . . 15.15 ?
  I10 N4 I10 . . 2_445 65.8(8) ?
  I10 N4 I13 . . . 66.0(8) ?
  I10 N4 C8 . . . 132(4) ?
  I10 N4 H1n4 . . . 31.93 ?
  I10 N4 H2n4 . . . 111.51 ?
  I10 N4 H3n4 . . . 79.36 ?
  I10 N4 I13 2_445 . . 82.0(10) ?
  I10 N4 C8 2_445 . . 77(3) ?
  I10 N4 H1n4 2_445 . . 72.81 ?
  I10 N4 H2n4 2_445 . . 171.37 ?
  I10 N4 H3n4 2_445 . . 62.26 ?
  I13 N4 C8 . . . 80(3) ?
  I13 N4 H1n4 . . . 34.2 ?
  I13 N4 H2n4 . . . 104.56 ?
  I13 N4 H3n4 . . . 138.27 ?
  C8 N4 H1n4 . . . 109.47 ?
  C8 N4 H2n4 . . . 109.47 ?
  C8 N4 H3n4 . . . 109.47 ?
  H1n4 N4 H2n4 . . . 109.47 ?
  H1n4 N4 H3n4 . . . 109.47 ?
  H2n4 N4 H3n4 . . . 109.48 ?
  I3 N5 I10 2_445 . 2_445 67.6(8) ?
  I3 N5 I11 2_445 . 2_445 70.4(9) ?
  I3 N5 C9 2_445 . . 143(4) ?
  I3 N5 H1n5 2_445 . . 70.22 ?
  I3 N5 H2n5 2_445 . . 105.08 ?
  I3 N5 H3n5 2_445 . . 44.07 ?
  I10 N5 I11 2_445 . 2_445 137.9(13) ?
  I10 N5 C9 2_445 . . 76(3) ?
  I10 N5 H1n5 2_445 . . 98.62 ?
  I10 N5 H2n5 2_445 . . 146.71 ?
  I10 N5 H3n5 2_445 . . 41.92 ?
  I11 N5 C9 2_445 . . 146(4) ?
  I11 N5 H1n5 2_445 . . 68.19 ?
  I11 N5 H2n5 2_445 . . 47.22 ?
  I11 N5 H3n5 2_445 . . 102.92 ?
  C9 N5 H1n5 . . . 109.47 ?
  C9 N5 H2n5 . . . 109.47 ?
  C9 N5 H3n5 . . . 109.47 ?
  H1n5 N5 H2n5 . . . 109.47 ?
  H1n5 N5 H3n5 . . . 109.47 ?
  H2n5 N5 H3n5 . . . 109.47 ?
  N1 C1 C2 . . . 109(4) ?
  N1 C1 H1c1 . . . 109.47 ?
  N1 C1 H2c1 . . . 109.47 ?
  C2 C1 H1c1 . . . 109.47 ?
  C2 C1 H2c1 . . . 109.47 ?
  H1c1 C1 H2c1 . . . 109.47 ?
  C1 C2 C3 . . . 100(4) ?
  C1 C2 C5 . . . 130(4) ?
  C1 C2 H1c2 . . . 104.28 ?
  C3 C2 C5 . . . 114(4) ?
  C3 C2 H1c2 . . . 124.33 ?
  C5 C2 H1c2 . . . 86.18 ?
  C2 C3 C4 . . . 114(4) ?
  C2 C3 H1c3 . . . 109.47 ?
  C2 C3 H2c3 . . . 109.47 ?
  C4 C3 H1c3 . . . 109.47 ?
  C4 C3 H2c3 . . . 109.47 ?
  H1c3 C3 H2c3 . . . 104.53 ?
  N2 C4 C3 . . . 114(4) ?
  N2 C4 H1c4 . . . 109.47 ?
  N2 C4 H2c4 . . . 109.47 ?
  C3 C4 H1c4 . . . 109.47 ?
  C3 C4 H2c4 . . . 109.47 ?
  H1c4 C4 H2c4 . . . 104.53 ?
  C2 C5 C6 . . . 114(4) ?
  C2 C5 H1c5 . . . 109.47 ?
  C2 C5 H2c5 . . . 109.47 ?
  C6 C5 H1c5 . . . 109.47 ?
  C6 C5 H2c5 . . . 109.47 ?
  H1c5 C5 H2c5 . . . 104.53 ?
  N2 C6 C5 . . . 114(4) ?
  N2 C6 H1c6 . . . 109.47 ?
  N2 C6 H2c6 . . . 109.47 ?
  C5 C6 H1c6 . . . 109.47 ?
  C5 C6 H2c6 . . . 109.47 ?
  H1c6 C6 H2c6 . . . 104.53 ?
  N3 C7 H1c7 . . . 109.47 ?
  N3 C7 H2c7 . . . 109.47 ?
  N3 C7 H3c7 . . . 109.47 ?
  H1c7 C7 H2c7 . . . 109.47 ?
  H1c7 C7 H3c7 . . . 109.47 ?
  H2c7 C7 H3c7 . . . 109.47 ?
  N4 C8 H1c8 . . . 109.47 ?
  N4 C8 H2c8 . . . 109.47 ?
  N4 C8 H3c8 . . . 109.47 ?
  H1c8 C8 H2c8 . . . 109.47 ?
  H1c8 C8 H3c8 . . . 109.47 ?
  H2c8 C8 H3c8 . . . 109.47 ?
  N5 C9 H1c9 . . . 109.47 ?
  N5 C9 H2c9 . . . 109.47 ?
  N5 C9 H3c9 . . . 109.47 ?
  H1c9 C9 H2c9 . . . 109.47 ?
  H1c9 C9 H3c9 . . . 109.47 ?
  H2c9 C9 H3c9 . . . 109.47 ?
loop_
 _geom_torsion_atom_site_label_1
 _geom_torsion_atom_site_label_2
 _geom_torsion_atom_site_label_3
 _geom_torsion_atom_site_label_4
 _geom_torsion_site_symmetry_1
 _geom_torsion_site_symmetry_2
 _geom_torsion_site_symmetry_3
 _geom_torsion_site_symmetry_4
 _geom_torsion
 _geom_torsion_publ_flag
 ? ? ? ? ? ? ? ? ? ?
loop_
 _geom_hbond_atom_site_label_D
 _geom_hbond_atom_site_label_H
 _geom_hbond_atom_site_label_A
 _geom_hbond_site_symmetry_D
 _geom_hbond_site_symmetry_H
 _geom_hbond_site_symmetry_A
 _geom_hbond_distance_DH
 _geom_hbond_distance_HA
 _geom_hbond_distance_DA
 _geom_hbond_angle_DHA
 _geom_hbond_publ_flag
 ? ? ? ? ? ? ? ? ? ? ?

File: data/hybrid3/structures/1102_1.cif
#
# Cambridge Structural Database (CSD) hosted by the Cambridge
#
# guidelines are available at http://www.ccdc.cam.ac.uk/access/V1
# Audit and citation data items may have been added by the CCDC.
# this file and to allow appropriate attribution of the data.
#######################################################################
data_final
_audit_block_doi                 10.5517/ccdc.csd.cc1p3m1g
_database_code_depnum_ccdc_archive 'CCDC 1552605'
loop_
_citation_id
_citation_doi
_citation_year
1 10.1021/acs.inorgchem.7b01204 2017
_audit_update_record
;
2017-05-26 deposited with the CCDC.	2020-07-01 downloaded from the CCDC.
;
_audit_creation_date             2016-08-25
_audit_creation_method
;
Olex2 1.2
(compiled 2016.08.23 svn.r3337 for OlexSys, GUI svn.r5217)
;
_chemical_name_common            ?
_chemical_name_systematic        ?
_chemical_formula_moiety         'Cs I4 Pb, 2(C0.5 H3 N1.5)'
_chemical_formula_sum            'C H6 Cs I4 N3 Pb'
_chemical_formula_weight         907.79
_chemical_melting_point          ?
loop_
_atom_type_symbol
_atom_type_description
_atom_type_scat_dispersion_real
_atom_type_scat_dispersion_imag
_atom_type_scat_source
C C 0.0033 0.0016 'International Tables Vol C Tables 4.2.6.8 and 6.1.1.4'
H H 0.0000 0.0000 'International Tables Vol C Tables 4.2.6.8 and 6.1.1.4'
Cs Cs -0.3680 2.1192 'International Tables Vol C Tables 4.2.6.8 and 6.1.1.4'
I I -0.4742 1.8119 'International Tables Vol C Tables 4.2.6.8 and 6.1.1.4'
N N 0.0061 0.0033 'International Tables Vol C Tables 4.2.6.8 and 6.1.1.4'
Pb Pb -3.3944 10.1111 'International Tables Vol C Tables 4.2.6.8 and 6.1.1.4'
_shelx_space_group_comment
;
The symmetry employed for this shelxl refinement is uniquely defined
by the following loop, which should always be used as a source of
symmetry information in preference to the above space-group names.
They are only intended as comments.
;
_space_group_crystal_system      orthorhombic
_space_group_IT_number           58
_space_group_name_H-M_alt        'P n n m'
_space_group_name_Hall           '-P 2 2n'
loop_
_space_group_symop_operation_xyz
'x, y, z'
'-x, -y, z'
'x+1/2, -y+1/2, -z+1/2'
'-x+1/2, y+1/2, -z+1/2'
'-x, -y, -z'
'x, y, -z'
'-x-1/2, y-1/2, z-1/2'
'x-1/2, -y-1/2, z-1/2'
_cell_length_a                   12.7426(13)
_cell_length_b                   18.5776(19)
_cell_length_c                   12.2390(13)
_cell_angle_alpha                90
_cell_angle_beta                 90
_cell_angle_gamma                90
_cell_volume                     2897.3(5)
_cell_formula_units_Z            8
_cell_measurement_reflns_used    3524
_cell_measurement_temperature    300(2)
_cell_measurement_theta_max      28.590
_cell_measurement_theta_min      2.192
_shelx_estimated_absorpt_T_max   ?
_shelx_estimated_absorpt_T_min   ?
_exptl_absorpt_coefficient_mu    22.607
_exptl_absorpt_correction_T_max  0.1578
_exptl_absorpt_correction_T_min  0.0559
_exptl_absorpt_correction_type   multi-scan
_exptl_absorpt_process_details
;
SADABS-2014/5 (Bruker,2014/5) was used for absorption correction.
wR2(int) was 0.1553 before and 0.0634 after correction.
The Ratio of minimum to maximum transmission is 0.3542.
The \l/2 correction factor is 0.00150.
;
_exptl_absorpt_special_details   ?
_exptl_crystal_colour            red
_exptl_crystal_colour_primary    red
_exptl_crystal_density_diffrn    4.162
_exptl_crystal_density_meas      ?
_exptl_crystal_density_method    ?
_exptl_crystal_description       needle
_exptl_crystal_F_000             3056
_exptl_crystal_recrystallization_method 'crystallized from HI'
_exptl_crystal_size_max          0.3
_exptl_crystal_size_mid          0.07
_exptl_crystal_size_min          0.02
_exptl_special_details
;
 The data collection nominally covered a full sphere of reciprocal space by
 a combination of 4 sets of \w scans each set at different \f and/or
 2\q angles and each scan (10 s exposure) covering -0.300\% degrees in \w.
 The crystal to detector distance was 4.956 cm.
;
_exptl_transmission_factor_max   ?
_exptl_transmission_factor_min   ?
_diffrn_reflns_av_R_equivalents  0.0637
_diffrn_reflns_av_unetI/netI     0.0432
_diffrn_reflns_Laue_measured_fraction_full 1.000
_diffrn_reflns_Laue_measured_fraction_max 0.944
_diffrn_reflns_limit_h_max       17
_diffrn_reflns_limit_h_min       -18
_diffrn_reflns_limit_k_max       26
_diffrn_reflns_limit_k_min       -26
_diffrn_reflns_limit_l_max       17
_diffrn_reflns_limit_l_min       -17
_diffrn_reflns_number            33586
_diffrn_reflns_point_group_measured_fraction_full 1.000
_diffrn_reflns_point_group_measured_fraction_max 0.944
_diffrn_reflns_theta_full        25.242
_diffrn_reflns_theta_max         31.561
_diffrn_reflns_theta_min         1.938
_diffrn_ambient_temperature      300
_diffrn_detector                 'Bruker Apex I'
_diffrn_detector_area_resol_mean 7.9
_diffrn_detector_type            'CCD area detector'
_diffrn_measured_fraction_theta_full 1.000
_diffrn_measured_fraction_theta_max 0.944
_diffrn_measurement_device       'fixed chi three-circle diffractometer'
_diffrn_measurement_device_type  "'Bruker SMART Platform with a Apex I-detector"
_diffrn_measurement_method       '\w scans'
_diffrn_radiation_monochromator  graphite
_diffrn_radiation_probe          x-ray
_diffrn_radiation_type           MoK\a
_diffrn_radiation_wavelength     0.71073
_diffrn_source                   'sealed X-ray tube'
_diffrn_source_current           35.0
_diffrn_source_power             1.575
_diffrn_source_target            Mo
_diffrn_source_voltage           45.0
_diffrn_special_details
;
When taking only strong reflections into account, indexing of the diffraction pattern is possible with a small body centered orthorhombic unit cell with a = 6.37 A, b = 12.24 A and c = 18.58. A careful examination of the reciprocal space reconstructions clearly reveals weak superstructure reflecions requiring a doubling of the a-axis, 
finally leading to a primitive orthorhombic unit cell of a = 12.7426 A (2 x a), b = 18.5776 A and c = 12.239 A (according to the standard setting in the space group Pnnm).
Since the superstructure reflections are only very weak the refinement needs a slight damping (DAMP 20) to avoid large shifts/esd ratios.
;
_diffrn_standards_number         0
_reflns_Friedel_coverage         0.000
_reflns_Friedel_fraction_full    .
_reflns_Friedel_fraction_max     .
_reflns_number_gt                2435
_reflns_number_total             4767
_reflns_special_details
;
 Reflections were merged by SHELXL according to the crystal
 class for the calculation of statistics and refinement.
 
 _reflns_Friedel_fraction is defined as the number of unique
 Friedel pairs measured divided by the number that would be
 possible theoretically, ignoring centric projections and
 systematic absences.
;
_reflns_threshold_expression     'I > 2\s(I)'
_computing_cell_refinement       'SAINT v8.34A (Bruker, 2013)'
_computing_data_collection       'SMART v5.630 (Bruker, 2003)'
_computing_data_reduction        'SAINT v8.34A (Bruker, 2013)'
_computing_molecular_graphics    'Olex2 (Dolomanov et al., 2009)'
_computing_publication_material  'Olex2 (Dolomanov et al., 2009)'
_computing_structure_refinement  'XL (Sheldrick, 2008)'
_computing_structure_solution    'XS (Sheldrick, 2008)'
_refine_diff_density_max         1.360
_refine_diff_density_min         -1.551
_refine_diff_density_rms         0.402
_refine_ls_extinction_coef       0.00056(2)
_refine_ls_extinction_expression Fc^*^=kFc[1+0.001xFc^2^\l^3^/sin(2\q)]^-1/4^
_refine_ls_extinction_method     'SHELXL-2014/7 (Sheldrick 2014'
_refine_ls_goodness_of_fit_ref   1.004
_refine_ls_hydrogen_treatment    constr
_refine_ls_matrix_type           full
_refine_ls_number_parameters     109
_refine_ls_number_reflns         4767
_refine_ls_number_restraints     18
_refine_ls_R_factor_all          0.0835
_refine_ls_R_factor_gt           0.0389
_refine_ls_restrained_S_all      1.003
_refine_ls_shift/su_max          0.001
_refine_ls_shift/su_mean         0.000
_refine_ls_structure_factor_coef Fsqd
_refine_ls_weighting_details
'w=1/[\s^2^(Fo^2^)+(0.0278P)^2^] where P=(Fo^2^+2Fc^2^)/3'
_refine_ls_weighting_scheme      calc
_refine_ls_wR_factor_gt          0.0722
_refine_ls_wR_factor_ref         0.0888
_refine_special_details
'The Iodide atom is disordered over two sites and was refined by two atomic positions with occupancies of 87 and 13 percent, respectively.'
_olex2_refinement_description
;
1. Fixed Uiso
 At 1.2 times of:
  All N(H,H) groups
2. Uiso/Uaniso restraints and constraints
Uanis(I5A) = Uanis(I5B)
Uanis(I3A) = Uanis(I3B)
3. Rigid body (RIGU) restrains
 N1, C1, N2, N3, C2, N4
 with sigma for 1-2 distances of 0.004 and sigma for 1-3 distances of 0.004
4. Others
 Sof(I5A)=Sof(I3B)=0.5*(1-FVAR(2))
 Sof(I5B)=Sof(I3A)=0.5*FVAR(2)
 Fixed Sof: H1A(0.5) H1B(0.5) H4A(0.5) H4B(0.5)
5.a X=CH2 refined with riding coordinates:
 N1(H1A,H1B), N2(H2A,H2B), N4(H4A,H4B), N3(H3A,H3B)
;
_atom_sites_solution_hydrogens   geom
_atom_sites_solution_primary     direct
_atom_sites_solution_secondary   ?
loop_
_atom_site_label
_atom_site_type_symbol
_atom_site_fract_x
_atom_site_fract_y
_atom_site_fract_z
_atom_site_U_iso_or_equiv
_atom_site_adp_type
_atom_site_occupancy
_atom_site_site_symmetry_order
_atom_site_calc_flag
_atom_site_refinement_flags_posn
_atom_site_refinement_flags_adp
_atom_site_refinement_flags_occupancy
_atom_site_disorder_assembly
_atom_site_disorder_group
Pb1 Pb 0.37509(8) 0.74989(2) 0.25057(2) 0.02935(8) Uani 1 1 d . . . . .
I4 I 0.37240(11) 0.91990(2) 0.19690(4) 0.04476(13) Uani 1 1 d . . . . .
I2 I 0.37771(11) 0.58237(2) 0.30614(4) 0.04658(13) Uani 1 1 d . . . . .
Cs2 Cs 0.37518(15) 0.38744(4) 0.5000 0.05799(18) Uani 1 2 d S T P . .
I5B I 0.33718(15) 0.71836(9) 0.0000 0.0543(4) Uani 0.872(5) 2 d S T P . .
I3A I 0.41452(17) 0.78161(9) 0.5000 0.0523(4) Uani 0.872(5) 2 d S T P . .
I1 I 0.62513(9) 0.75058(2) 0.22422(5) 0.05065(14) Uani 1 1 d . . . . .
Cs1 Cs 0.62532(16) 0.90195(4) 0.0000 0.05791(18) Uani 1 2 d S T P . .
C1 C 0.877(2) 0.4569(5) 0.0000 0.0400(19) Uani 1 2 d S TU P . .
N1 N 0.8739(17) 0.5281(4) 0.0000 0.0479(19) Uani 1 2 d S TU P . .
H1A H 0.8699 0.5511 0.0608 0.057 Uiso 0.5 1 calc R . . . .
H1B H 0.8759 0.5513 -0.0608 0.057 Uiso 0.5 1 calc R . . . .
C2 C 0.377(2) 0.4589(5) 1.0000 0.048(2) Uani 1 2 d S TU P . .
N2 N 0.8737(12) 0.4229(3) 0.0933(5) 0.0523(15) Uani 1 1 d . U . . .
H2A H 0.8694 0.3767 0.0946 0.063 Uiso 1 1 calc R . . . .
H2B H 0.8759 0.4467 0.1536 0.063 Uiso 1 1 calc R . . . .
N4 N 0.3741(18) 0.5296(4) 1.0000 0.055(2) Uani 1 2 d S TU P . .
H4A H 0.3714 0.5527 1.0608 0.066 Uiso 0.5 1 calc R . . . .
H4B H 0.3749 0.5527 0.9392 0.066 Uiso 0.5 1 calc R . . . .
N3 N 0.3757(15) 0.4263(4) 0.9074(7) 0.087(2) Uani 1 1 d . U . . .
H3A H 0.3738 0.3801 0.9051 0.104 Uiso 1 1 calc R . . . .
H3B H 0.3767 0.4507 0.8477 0.104 Uiso 1 1 calc R . . . .
I5A I 0.3765(16) 0.7252(7) 0.0000 0.0543(4) Uani 0.128(5) 2 d S T P . .
I3B I 0.3682(14) 0.7844(7) 0.5000 0.0523(4) Uani 0.128(5) 2 d S T P . .
loop_
_atom_site_aniso_label
_atom_site_aniso_U_11
_atom_site_aniso_U_22
_atom_site_aniso_U_33
_atom_site_aniso_U_23
_atom_site_aniso_U_13
_atom_site_aniso_U_12
Pb1 0.02713(12) 0.03339(14) 0.02754(13) -0.00131(8) -0.00045(7) 0.00023(8)
I4 0.0556(3) 0.0342(2) 0.0444(3) 0.00038(17) -0.0007(6) 0.0001(5)
I2 0.0547(3) 0.0347(2) 0.0503(3) -0.00062(18) -0.0016(7) 0.0006(5)
Cs2 0.0472(4) 0.0721(5) 0.0546(4) 0.000 0.000 0.0022(6)
I5B 0.0917(11) 0.0486(6) 0.0225(3) 0.000 0.000 -0.0137(7)
I3A 0.0916(11) 0.0424(4) 0.0230(3) 0.000 0.000 -0.0031(7)
I1 0.0240(2) 0.0489(3) 0.0791(3) -0.0015(2) -0.0001(5) -0.00024(19)
Cs1 0.0626(4) 0.0659(5) 0.0452(4) 0.000 0.000 -0.0002(6)
C1 0.034(4) 0.039(4) 0.047(4) 0.000 0.000 -0.004(8)
N1 0.048(4) 0.043(4) 0.052(5) 0.000 0.000 -0.002(7)
C2 0.045(5) 0.041(4) 0.059(5) 0.000 0.000 0.004(9)
N2 0.068(4) 0.045(3) 0.044(3) 0.004(2) 0.001(5) -0.002(6)
N4 0.056(5) 0.045(4) 0.065(6) 0.000 0.000 0.003(8)
N3 0.094(6) 0.085(5) 0.081(5) -0.032(4) 0.000(8) 0.003(9)
I5A 0.0917(11) 0.0486(6) 0.0225(3) 0.000 0.000 -0.0137(7)
I3B 0.0916(11) 0.0424(4) 0.0230(3) 0.000 0.000 -0.0031(7)
_geom_special_details
;
 All esds (except the esd in the dihedral angle between two l.s. planes)
 are estimated using the full covariance matrix.  The cell esds are taken
 into account individually in the estimation of esds in distances, angles
 and torsion angles; correlations between esds in cell parameters are only
 used when they are defined by crystal symmetry.  An approximate (isotropic)
 treatment of cell esds is used for estimating esds involving l.s. planes.
;
loop_
_geom_bond_atom_site_label_1
_geom_bond_atom_site_label_2
_geom_bond_distance
_geom_bond_site_symmetry_2
_geom_bond_publ_flag
Pb1 I4 3.2262(6) . ?
Pb1 I2 3.1856(6) . ?
Pb1 I5B 3.1593(6) . ?
Pb1 I3A 3.1495(6) . ?
Pb1 I1 3.2024(17) . ?
Pb1 I1 3.2001(17) 3_465 ?
Pb1 I5A 3.101(2) . ?
Pb1 I3B 3.121(3) . ?
I4 Cs2 4.015(2) 7_665 ?
I4 Cs1 4.0942(8) 5_675 ?
I4 Cs1 4.038(2) . ?
I2 Cs2 4.3295(8) . ?
I2 Cs2 3.982(2) 5_666 ?
I2 Cs1 4.007(2) 3_465 ?
Cs2 I4 4.015(2) 7_656 ?
Cs2 I4 4.015(2) 4_545 ?
Cs2 I2 3.982(2) 2_665 ?
Cs2 I2 3.982(2) 5_666 ?
Cs2 I2 4.3295(8) 6_556 ?
Cs2 I5B 4.146(2) 7_656 ?
Cs2 I3A 4.128(2) 5_666 ?
Cs2 I1 4.2387(8) 5_666 ?
Cs2 I1 4.2387(8) 2_665 ?
Cs2 Cs1 5.044(3) 3_465 ?
Cs2 I5A 4.402(19) 7_656 ?
I5B Pb1 3.1593(6) 6 ?
I5B Cs2 4.146(2) 7_665 ?
I5B I5A 0.517(18) . ?
I3A Pb1 3.1494(6) 6_556 ?
I3A Cs2 4.128(2) 5_666 ?
I3A I3B 0.592(16) . ?
I1 Pb1 3.2001(17) 3_565 ?
I1 Cs2 4.2388(8) 5_666 ?
I1 Cs1 3.9292(8) . ?
Cs1 I4 4.0941(8) 5_675 ?
Cs1 I4 4.0941(8) 2_675 ?
Cs1 I4 4.038(2) 6 ?
Cs1 I2 4.007(2) 3_565 ?
Cs1 I2 4.007(2) 8_675 ?
Cs1 Cs2 5.044(3) 3_565 ?
Cs1 I1 3.9292(8) 6 ?
Cs1 Cs1 4.845(3) 5_675 ?
C1 N1 1.322(12) . ?
C1 N2 1.306(7) . ?
C1 N2 1.306(7) 6 ?
N1 H1A 0.8600 . ?
N1 H1B 0.8600 . ?
C2 N4 1.313(12) . ?
C2 N3 1.285(8) . ?
C2 N3 1.285(8) 6_557 ?
N2 H2A 0.8600 . ?
N2 H2B 0.8600 . ?
N4 H4A 0.8600 . ?
N4 H4B 0.8600 . ?
N3 H3A 0.8600 . ?
N3 H3B 0.8600 . ?
I5A Pb1 3.101(2) 6 ?
I5A Cs2 4.402(19) 7_665 ?
I3B Pb1 3.121(3) 6_556 ?
loop_
_geom_angle_atom_site_label_1
_geom_angle_atom_site_label_2
_geom_angle_atom_site_label_3
_geom_angle
_geom_angle_site_symmetry_1
_geom_angle_site_symmetry_3
_geom_angle_publ_flag
I2 Pb1 I4 179.419(13) . . ?
I2 Pb1 I1 90.86(4) . . ?
I2 Pb1 I1 89.27(3) . 3_465 ?
I5B Pb1 I4 88.98(3) . . ?
I5B Pb1 I2 91.59(3) . . ?
I5B Pb1 I1 86.61(4) . 3_465 ?
I5B Pb1 I1 93.16(4) . . ?
I3A Pb1 I4 90.91(3) . . ?
I3A Pb1 I2 88.52(3) . . ?
I3A Pb1 I5B 179.60(5) . . ?
I3A Pb1 I1 93.77(4) . 3_465 ?
I3A Pb1 I1 86.45(5) . . ?
I1 Pb1 I4 90.67(3) 3_465 . ?
I1 Pb1 I4 89.20(3) . . ?
I1 Pb1 I1 179.743(9) 3_465 . ?
I5A Pb1 I4 86.8(2) . . ?
I5A Pb1 I2 93.8(2) . . ?
I5A Pb1 I5B 9.4(3) . . ?
I5A Pb1 I3A 170.2(3) . . ?
I5A Pb1 I1 95.8(4) . 3_465 ?
I5A Pb1 I1 84.0(4) . . ?
I5A Pb1 I3B 176.4(4) . . ?
I3B Pb1 I4 89.9(2) . . ?
I3B Pb1 I2 89.5(2) . . ?
I3B Pb1 I5B 169.5(3) . . ?
I3B Pb1 I3A 10.8(3) . . ?
I3B Pb1 I1 97.2(3) . . ?
I3B Pb1 I1 83.0(3) . 3_465 ?
Pb1 I4 Cs2 89.06(3) . 7_665 ?
Pb1 I4 Cs1 155.669(16) . 5_675 ?
Pb1 I4 Cs1 91.84(3) . . ?
Cs2 I4 Cs1 104.864(15) 7_665 . ?
Cs2 I4 Cs1 76.92(3) 7_665 5_675 ?
Cs1 I4 Cs1 73.13(4) . 5_675 ?
Pb1 I2 Cs2 89.88(3) . 5_666 ?
Pb1 I2 Cs2 159.073(16) . . ?
Pb1 I2 Cs1 92.69(3) . 3_465 ?
Cs2 I2 Cs2 78.30(3) 5_666 . ?
Cs2 I2 Cs1 105.760(16) 5_666 3_465 ?
Cs1 I2 Cs2 74.36(3) 3_465 . ?
I4 Cs2 I4 73.76(4) 4_545 7_656 ?
I4 Cs2 I2 102.07(3) 7_656 . ?
I4 Cs2 I2 102.07(3) 4_545 6_556 ?
I4 Cs2 I2 63.34(3) 4_545 . ?
I4 Cs2 I2 63.34(3) 7_656 6_556 ?
I4 Cs2 I5B 66.48(4) 4_545 7_656 ?
I4 Cs2 I5B 66.48(4) 7_656 7_656 ?
I4 Cs2 I3A 128.62(2) 7_656 5_666 ?
I4 Cs2 I3A 128.62(2) 4_545 5_666 ?
I4 Cs2 I1 67.18(2) 7_656 5_666 ?
I4 Cs2 I1 67.18(2) 4_545 2_665 ?
I4 Cs2 I1 124.61(5) 7_656 2_665 ?
I4 Cs2 I1 124.61(5) 4_545 5_666 ?
I4 Cs2 Cs1 52.24(3) 7_656 3_465 ?
I4 Cs2 Cs1 52.24(3) 4_545 3_465 ?
I4 Cs2 I5A 61.99(15) 4_545 7_656 ?
I4 Cs2 I5A 61.99(15) 7_656 7_656 ?
I2 Cs2 I4 163.26(3) 5_666 4_545 ?
I2 Cs2 I4 104.036(14) 5_666 7_656 ?
I2 Cs2 I4 163.26(3) 2_665 7_656 ?
I2 Cs2 I4 104.036(14) 2_665 4_545 ?
I2 Cs2 I2 101.70(3) 2_665 6_556 ?
I2 Cs2 I2 63.24(3) 5_666 6_556 ?
I2 Cs2 I2 63.24(3) 2_665 . ?
I2 Cs2 I2 101.70(3) 5_666 . ?
I2 Cs2 I2 73.14(4) 5_666 2_665 ?
I2 Cs2 I2 66.462(18) 6_556 . ?
I2 Cs2 I5B 128.52(2) 5_666 7_656 ?
I2 Cs2 I5B 128.52(2) 2_665 7_656 ?
I2 Cs2 I3A 66.04(3) 5_666 5_666 ?
I2 Cs2 I3A 66.04(3) 2_665 5_666 ?
I2 Cs2 I1 124.08(5) 5_666 2_665 ?
I2 Cs2 I1 67.14(2) 5_666 5_666 ?
I2 Cs2 I1 124.08(5) 2_665 5_666 ?
I2 Cs2 I1 67.14(2) 2_665 2_665 ?
I2 Cs2 Cs1 112.94(3) 5_666 3_465 ?
I2 Cs2 Cs1 49.90(2) . 3_465 ?
I2 Cs2 Cs1 112.94(3) 2_665 3_465 ?
I2 Cs2 Cs1 49.90(2) 6_556 3_465 ?
I2 Cs2 I5A 132.27(12) 2_665 7_656 ?
I2 Cs2 I5A 125.33(15) . 7_656 ?
I2 Cs2 I5A 132.27(12) 5_666 7_656 ?
I2 Cs2 I5A 125.33(15) 6_556 7_656 ?
I5B Cs2 I2 129.69(4) 7_656 6_556 ?
I5B Cs2 I2 129.69(4) 7_656 . ?
I5B Cs2 I1 62.68(2) 7_656 2_665 ?
I5B Cs2 I1 62.68(2) 7_656 5_666 ?
I5B Cs2 Cs1 100.12(6) 7_656 3_465 ?
I5B Cs2 I5A 6.03(19) 7_656 7_656 ?
I3A Cs2 I2 129.16(4) 5_666 . ?
I3A Cs2 I2 129.16(4) 5_666 6_556 ?
I3A Cs2 I5B 81.22(5) 5_666 7_656 ?
I3A Cs2 I1 62.64(2) 5_666 2_665 ?
I3A Cs2 I1 62.64(2) 5_666 5_666 ?
I3A Cs2 Cs1 178.66(6) 5_666 3_465 ?
I3A Cs2 I5A 87.2(2) 5_666 7_656 ?
I1 Cs2 I2 160.451(17) 5_666 . ?
I1 Cs2 I2 93.992(12) 2_665 . ?
I1 Cs2 I2 93.991(13) 5_666 6_556 ?
I1 Cs2 I2 160.452(17) 2_665 6_556 ?
I1 Cs2 I1 105.55(2) 2_665 5_666 ?
I1 Cs2 Cs1 117.95(4) 2_665 3_465 ?
I1 Cs2 Cs1 117.95(4) 5_666 3_465 ?
I1 Cs2 I5A 65.48(10) 5_666 7_656 ?
I1 Cs2 I5A 65.48(10) 2_665 7_656 ?
I5A Cs2 Cs1 94.1(2) 7_656 3_465 ?
Pb1 I5B Pb1 152.19(7) . 6 ?
Pb1 I5B Cs2 87.67(4) 6 7_665 ?
Pb1 I5B Cs2 87.67(4) . 7_665 ?
I5A I5B Pb1 78.8(3) . 6 ?
I5A I5B Pb1 78.8(3) . . ?
I5A I5B Cs2 116.6(18) . 7_665 ?
Pb1 I3A Pb1 151.53(7) 6_556 . ?
Pb1 I3A Cs2 87.78(4) . 5_666 ?
Pb1 I3A Cs2 87.78(4) 6_556 5_666 ?
I3B I3A Pb1 81.8(3) . 6_556 ?
I3B I3A Pb1 81.8(3) . . ?
I3B I3A Cs2 135.5(14) . 5_666 ?
Pb1 I1 Pb1 168.68(2) 3_565 . ?
Pb1 I1 Cs2 85.21(3) . 5_666 ?
Pb1 I1 Cs2 85.56(3) 3_565 5_666 ?
Pb1 I1 Cs1 93.94(4) 3_565 . ?
Pb1 I1 Cs1 94.23(4) . . ?
Cs1 I1 Cs2 171.524(18) . 5_666 ?
I4 Cs1 I4 106.87(4) 6 2_675 ?
I4 Cs1 I4 65.65(3) 6 5_675 ?
I4 Cs1 I4 73.28(5) . 6 ?
I4 Cs1 I4 65.64(3) . 2_675 ?
I4 Cs1 I4 106.87(4) . 5_675 ?
I4 Cs1 I4 72.116(19) 2_675 5_675 ?
I4 Cs1 Cs2 116.08(3) . 3_565 ?
I4 Cs1 Cs2 116.09(3) 6 3_565 ?
I4 Cs1 Cs2 50.84(2) 5_675 3_565 ?
I4 Cs1 Cs2 50.84(2) 2_675 3_565 ?
I4 Cs1 Cs1 53.97(3) . 5_675 ?
I4 Cs1 Cs1 52.90(2) 5_675 5_675 ?
I4 Cs1 Cs1 53.97(3) 6 5_675 ?
I4 Cs1 Cs1 52.90(2) 2_675 5_675 ?
I2 Cs1 I4 171.09(2) 8_675 . ?
I2 Cs1 I4 106.50(4) 3_565 5_675 ?
I2 Cs1 I4 65.61(3) 8_675 5_675 ?
I2 Cs1 I4 106.332(12) 3_565 . ?
I2 Cs1 I4 171.09(2) 3_565 6 ?
I2 Cs1 I4 106.333(13) 8_675 6 ?
I2 Cs1 I4 106.50(4) 8_675 2_675 ?
I2 Cs1 I4 65.61(3) 3_565 2_675 ?
I2 Cs1 I2 72.61(5) 3_565 8_675 ?
I2 Cs1 Cs2 55.74(3) 8_675 3_565 ?
I2 Cs1 Cs2 55.74(3) 3_565 3_565 ?
I2 Cs1 Cs1 118.32(3) 3_565 5_675 ?
I2 Cs1 Cs1 118.32(3) 8_675 5_675 ?
I1 Cs1 I4 171.750(18) 6 2_675 ?
I1 Cs1 I4 99.641(13) 6 5_675 ?
I1 Cs1 I4 69.01(2) 6 6 ?
I1 Cs1 I4 69.01(2) . . ?
I1 Cs1 I4 118.39(5) 6 . ?
I1 Cs1 I4 118.39(5) . 6 ?
I1 Cs1 I4 171.750(18) . 5_675 ?
I1 Cs1 I4 99.641(13) . 2_675 ?
I1 Cs1 I2 68.84(2) 6 8_675 ?
I1 Cs1 I2 68.84(2) . 3_565 ?
I1 Cs1 I2 117.78(5) 6 3_565 ?
I1 Cs1 I2 117.78(5) . 8_675 ?
I1 Cs1 Cs2 123.75(4) . 3_565 ?
I1 Cs1 Cs2 123.75(4) 6 3_565 ?
I1 Cs1 I1 88.60(2) . 6 ?
I1 Cs1 Cs1 122.53(5) 6 5_675 ?
I1 Cs1 Cs1 122.53(5) . 5_675 ?
Cs1 Cs1 Cs2 80.38(2) 5_675 3_565 ?
N2 C1 N1 118.9(5) 6 . ?
N2 C1 N1 118.9(5) . . ?
N2 C1 N2 122.0(9) . 6 ?
C1 N1 H1A 120.0 . . ?
C1 N1 H1B 120.0 . . ?
H1A N1 H1B 120.0 . . ?
N3 C2 N4 118.1(6) . . ?
N3 C2 N4 118.1(6) 6_557 . ?
N3 C2 N3 123.8(12) 6_557 . ?
C1 N2 H2A 120.0 . . ?
C1 N2 H2B 120.0 . . ?
H2A N2 H2B 120.0 . . ?
C2 N4 H4A 120.0 . . ?
C2 N4 H4B 120.0 . . ?
H4A N4 H4B 120.0 . . ?
C2 N3 H3A 120.0 . . ?
C2 N3 H3B 120.0 . . ?
H3A N3 H3B 120.0 . . ?
Pb1 I5A Pb1 162.9(5) . 6 ?
Pb1 I5A Cs2 83.9(3) 6 7_665 ?
Pb1 I5A Cs2 83.9(3) . 7_665 ?
I5B I5A Pb1 91.7(5) . . ?
I5B I5A Pb1 91.7(5) . 6 ?
I5B I5A Cs2 57.4(17) . 7_665 ?
Pb1 I3B Pb1 156.1(4) 6_556 . ?
I3A I3B Pb1 87.4(4) . . ?
I3A I3B Pb1 87.4(4) . 6_556 ?
loop_
_geom_torsion_atom_site_label_1
_geom_torsion_atom_site_label_2
_geom_torsion_atom_site_label_3
_geom_torsion_atom_site_label_4
_geom_torsion
_geom_torsion_site_symmetry_1
_geom_torsion_site_symmetry_2
_geom_torsion_site_symmetry_3
_geom_torsion_site_symmetry_4
_geom_torsion_publ_flag
Pb1 I5B I5A Pb1 163.3(6) 6 . . . ?
Pb1 I5B I5A Pb1 -163.3(6) . . . 6 ?
Pb1 I5B I5A Cs2 -81.7(3) . . . 7_665 ?
Pb1 I5B I5A Cs2 81.7(3) 6 . . 7_665 ?
Pb1 I3A I3B Pb1 156.6(3) . . . 6_556 ?
Pb1 I3A I3B Pb1 -156.6(3) 6_556 . . . ?
Cs2 I5B I5A Pb1 -81.7(3) 7_665 . . 6 ?
Cs2 I5B I5A Pb1 81.7(3) 7_665 . . . ?
Cs2 I3A I3B Pb1 -78.32(17) 5_666 . . . ?
Cs2 I3A I3B Pb1 78.33(17) 5_666 . . 6_556 ?
_shelx_res_checksum              89767
_shelx_hkl_checksum              14222
_shelx_SHELXL_version_number     2014/7
_olex2_exptl_crystal_mounting_method tip-mounted
_olex2_submission_special_instructions 'No special instructions were received'
