Repository: Wenhao-Shao/Crysta

# Crysta

Crysta is a crystal workbench that runs in a browser: a single-page tool for crystal structures. Drop in one or more structure files and it expands
the symmetry, works out the bonding, sorts the atoms into frameworks, networks and whole molecules,
draws the structure in 3D, and lets you measure, label, compare and export. It simulates the powder
XRD pattern of each structure and compares it with your measured data. Layered metal halides
also get the layer descriptors that 2D perovskite papers use. Nothing is installed and no structure data
leaves the browser. The online page counts visits with Google Analytics; the offline file does not.

File: data/hybrid3/structures/1102_2.cif
data_pnnm_1dom_cor
_audit_block_doi                 10.5517/ccdc.csd.cc1p3m0f
_database_code_depnum_ccdc_archive 'CCDC 1552604'
loop_
_citation_id
_citation_doi
_citation_year
1 10.1021/acs.inorgchem.7b01204 2017
_audit_update_record
;
2017-05-26 deposited with the CCDC.	2020-07-01 downloaded from the CCDC.
;
_audit_creation_date             2017-01-17
_audit_creation_method
;
Olex2 1.2
(compiled 2017.01.04 svn.r3372 for OlexSys, GUI svn.r5292)
;
_shelx_SHELXL_version_number     2014/7
_chemical_name_common            ?
_chemical_name_systematic        ?
_chemical_formula_moiety         'Cs I4 Pb, 2(C0.5 H3 N1.5)'
_chemical_formula_sum            'C H6 Cs I4 N3 Pb'
_chemical_formula_weight         907.79
_chemical_melting_point          ?
loop_
_atom_type_symbol
_atom_type_description
_atom_type_scat_dispersion_real
_atom_type_scat_dispersion_imag
_atom_type_scat_source
C C 0.0033 0.0016 'International Tables Vol C Tables 4.2.6.8 and 6.1.1.4'
H H 0.0000 0.0000 'International Tables Vol C Tables 4.2.6.8 and 6.1.1.4'
N N 0.0061 0.0033 'International Tables Vol C Tables 4.2.6.8 and 6.1.1.4'
I I -0.4742 1.8119 'International Tables Vol C Tables 4.2.6.8 and 6.1.1.4'
Cs Cs -0.3680 2.1192 'International Tables Vol C Tables 4.2.6.8 and 6.1.1.4'
Pb Pb -3.3944 10.1111 'International Tables Vol C Tables 4.2.6.8 and 6.1.1.4'
_shelx_space_group_comment
;
The symmetry employed for this shelxl refinement is uniquely defined
by the following loop, which should always be used as a source of
symmetry information in preference to the above space-group names.
They are only intended as comments.
;
_space_group_crystal_system      orthorhombic
_space_group_IT_number           58
_space_group_name_H-M_alt        'P n n m'
_space_group_name_Hall           '-P 2 2n'
loop_
_space_group_symop_operation_xyz
'x, y, z'
'-x, -y, z'
'x+1/2, -y+1/2, -z+1/2'
'-x+1/2, y+1/2, -z+1/2'
'-x, -y, -z'
'x, y, -z'
'-x-1/2, y-1/2, z-1/2'
'x-1/2, -y-1/2, z-1/2'
_cell_length_a                   12.6947(12)
_cell_length_b                   18.6066(18)
_cell_length_c                   12.1767(12)
_cell_angle_alpha                90
_cell_angle_beta                 90
_cell_angle_gamma                90
_cell_volume                     2876.2(5)
_cell_formula_units_Z            8
_cell_measurement_reflns_used    4454
_cell_measurement_temperature    250
_cell_measurement_theta_max      30.431
_cell_measurement_theta_min      3.209
_shelx_estimated_absorpt_T_max   ?
_shelx_estimated_absorpt_T_min   ?
_exptl_absorpt_coefficient_mu    22.773
_exptl_absorpt_correction_T_max  0.1547
_exptl_absorpt_correction_T_min  0.0658
_exptl_absorpt_correction_type   multi-scan
_exptl_absorpt_process_details
'SADABS-2014/5 (Bruker,2014/5) was used for absorption correction. wR2(int) was 0.1534 before and 0.0661 after correction. The Ratio of minimum to maximum transmission is 0.4253. The \l/2 correction factor is 0.00150.'
_exptl_absorpt_special_details   ?
_exptl_crystal_colour            red
_exptl_crystal_colour_primary    red
_exptl_crystal_density_diffrn    4.193
_exptl_crystal_density_meas      ?
_exptl_crystal_density_method    ?
_exptl_crystal_description       plank
_exptl_crystal_F_000             3056
_exptl_crystal_recrystallization_method 'crystallized from HI'
_exptl_crystal_size_max          0.28
_exptl_crystal_size_mid          0.1
_exptl_crystal_size_min          0.02
_exptl_transmission_factor_max   ?
_exptl_transmission_factor_min   ?
_diffrn_reflns_av_R_equivalents  0.0600
_diffrn_reflns_av_unetI/netI     0.0469
_diffrn_reflns_Laue_measured_fraction_full 1.000
_diffrn_reflns_Laue_measured_fraction_max 0.999
_diffrn_reflns_limit_h_max       17
_diffrn_reflns_limit_h_min       -17
_diffrn_reflns_limit_k_max       26
_diffrn_reflns_limit_k_min       -26
_diffrn_reflns_limit_l_max       17
_diffrn_reflns_limit_l_min       -17
_diffrn_reflns_number            32295
_diffrn_reflns_point_group_measured_fraction_full 1.000
_diffrn_reflns_point_group_measured_fraction_max 0.999
_diffrn_reflns_theta_full        25.242
_diffrn_reflns_theta_max         30.026
_diffrn_reflns_theta_min         1.942
_diffrn_ambient_temperature      250
_diffrn_detector                 'Bruker SMART CCD 1K area detector'
_diffrn_detector_area_resol_mean 7.9
_diffrn_detector_type            'CCD area detector'
_diffrn_measured_fraction_theta_full 1.000
_diffrn_measured_fraction_theta_max 0.999
_diffrn_measurement_device       'fixed chi three-circle diffractometer'
_diffrn_measurement_device_type  'Bruker SMART CCD'
_diffrn_measurement_method       '\w scans'
_diffrn_radiation_monochromator  graphite
_diffrn_radiation_probe          x-ray
_diffrn_radiation_type           MoK\a
_diffrn_radiation_wavelength     0.71073
_diffrn_radiation_xray_symbol    K-L~3~
_diffrn_source                   'sealed X-ray tube'
_diffrn_source_target            Mo
_diffrn_special_details          ?
_diffrn_standards_number         0
_reflns_Friedel_coverage         0.000
_reflns_Friedel_fraction_full    .
_reflns_Friedel_fraction_max     .
_reflns_number_gt                2535
_reflns_number_total             4385
_reflns_special_details
;
 Reflections were merged by SHELXL according to the crystal
 class for the calculation of statistics and refinement.
 
 _reflns_Friedel_fraction is defined as the number of unique
 Friedel pairs measured divided by the number that would be
 possible theoretically, ignoring centric projections and
 systematic absences.
;
_reflns_threshold_expression     'I > 2\s(I)'
_computing_cell_refinement       'Bruker SAINT'
_computing_data_collection       'Bruker SAINT'
_computing_data_reduction        'Bruker SAINT'
_computing_molecular_graphics    'Olex2 (Dolomanov et al., 2009)'
_computing_publication_material  'Olex2 (Dolomanov et al., 2009)'
_computing_structure_refinement  'XL (Sheldrick, 2008)'
_computing_structure_solution    'XS (Sheldrick, 2008)'
_refine_diff_density_max         2.437
_refine_diff_density_min         -1.536
_refine_diff_density_rms         0.286
_refine_ls_extinction_coef       .
_refine_ls_extinction_method     none
_refine_ls_goodness_of_fit_ref   1.008
_refine_ls_hydrogen_treatment    constr
_refine_ls_matrix_type           full
_refine_ls_number_parameters     87
_refine_ls_number_reflns         4385
_refine_ls_number_restraints     18
_refine_ls_R_factor_all          0.0693
_refine_ls_R_factor_gt           0.0352
_refine_ls_restrained_S_all      1.007
_refine_ls_shift/su_max          0.001
_refine_ls_shift/su_mean         0.000
_refine_ls_structure_factor_coef Fsqd
_refine_ls_weighting_details
'w=1/[\s^2^(Fo^2^)+(0.0335P)^2^+4.1903P] where P=(Fo^2^+2Fc^2^)/3'
_refine_ls_weighting_scheme      calc
_refine_ls_wR_factor_gt          0.0806
_refine_ls_wR_factor_ref         0.0985
_refine_special_details          ?
_olex2_refinement_description
;
1. Fixed Uiso
 At 1.2 times of:
  All N(H,H) groups
2. Uiso/Uaniso restraints and constraints
Uanis(N1) = Uanis(N2) = Uanis(N3) = Uanis(N4)
3. Rigid body (RIGU) restrains
 N1, C1, N2, N3, C2, N4
 with sigma for 1-2 distances of 0.002 and sigma for 1-3 distances of 0.002
4. Others
 Fixed Sof: H3A(0.5) H3B(0.5) H2A(0.5) H2B(0.5)
5.a X=CH2 refined with riding coordinates:
 N3(H3A,H3B), N4(H4A,H4B), N2(H2A,H2B), N1(H1A,H1B)
;
_atom_sites_solution_hydrogens   geom
_atom_sites_solution_primary     direct
_atom_sites_solution_secondary   ?
loop_
_atom_site_label
_atom_site_type_symbol
_atom_site_fract_x
_atom_site_fract_y
_atom_site_fract_z
_atom_site_U_iso_or_equiv
_atom_site_adp_type
_atom_site_occupancy
_atom_site_site_symmetry_order
_atom_site_calc_flag
_atom_site_refinement_flags_posn
_atom_site_refinement_flags_adp
_atom_site_refinement_flags_occupancy
_atom_site_disorder_assembly
_atom_site_disorder_group
Pb1 Pb 0.62490(7) 0.25000(2) 0.25065(2) 0.02434(8) Uani 1 1 d . . . . .
I2 I 0.58009(7) 0.21818(4) 0.5000 0.0446(2) Uani 1 2 d S T P . .
I3 I 0.62187(9) 0.41734(3) 0.30616(4) 0.03708(13) Uani 1 1 d . . . . .
I4 I 0.66905(8) 0.28003(4) 0.0000 0.0464(2) Uani 1 2 d S T P . .
Cs2 Cs 0.87423(13) 0.40452(4) 0.5000 0.04461(17) Uani 1 2 d S T P . .
I1 I 0.62796(9) 0.08012(2) 0.19688(4) 0.03553(12) Uani 1 1 d . . . . .
Cs1 Cs 0.37535(12) 0.38675(5) 0.5000 0.04694(18) Uani 1 2 d S T P . .
I5 I 0.87494(5) 0.25047(3) 0.28387(6) 0.03974(13) Uani 1 1 d . . . . .
N3 N 0.1254(16) 0.4706(5) 0.0000 0.0492(11) Uani 1 2 d S TU P . .
H3A H 0.1248 0.4475 0.0612 0.059 Uiso 0.5 1 calc R . . . .
H3B H 0.1258 0.4475 -0.0612 0.059 Uiso 0.5 1 calc R . . . .
C2 C 0.1257(17) 0.5415(6) 0.0000 0.0338(17) Uani 1 2 d S TU P . .
N4 N 0.1250(11) 0.5766(4) 0.0948(6) 0.0492(11) Uani 1 1 d . U . . .
H4A H 0.1244 0.5532 0.1557 0.059 Uiso 1 1 calc R . . . .
H4B H 0.1252 0.6228 0.0954 0.059 Uiso 1 1 calc R . . . .
N2 N 0.3744(16) 0.5319(5) 1.0000 0.0492(11) Uani 1 2 d S TU P . .
H2A H 0.3751 0.5550 1.0612 0.059 Uiso 0.5 1 calc R . . . .
H2B H 0.3735 0.5550 0.9388 0.059 Uiso 0.5 1 calc R . . . .
C1 C 0.3749(19) 0.4619(6) 1.0000 0.0368(18) Uani 1 2 d S TU P . .
N1 N 0.3764(11) 0.4282(4) 0.9044(6) 0.0492(11) Uani 1 1 d . U . . .
H1A H 0.3770 0.4526 0.8443 0.059 Uiso 1 1 calc R . . . .
H1B H 0.3767 0.3820 0.9022 0.059 Uiso 1 1 calc R . . . .
loop_
_atom_site_aniso_label
_atom_site_aniso_U_11
_atom_site_aniso_U_22
_atom_site_aniso_U_33
_atom_site_aniso_U_23
_atom_site_aniso_U_13
_atom_site_aniso_U_12
Pb1 0.02184(14) 0.02747(15) 0.02372(14) 0.00098(8) 0.00034(7) 0.00014(9)
I2 0.0787(6) 0.0354(4) 0.0198(3) 0.000 0.000 -0.0046(4)
I3 0.0417(3) 0.0288(2) 0.0408(3) 0.00084(18) 0.0010(5) 0.0004(4)
I4 0.0788(6) 0.0405(4) 0.0199(3) 0.000 0.000 -0.0062(4)
Cs2 0.0485(4) 0.0486(4) 0.0368(3) 0.000 0.000 -0.0007(5)
I1 0.0430(3) 0.0280(2) 0.0356(2) -0.00028(18) 0.0008(5) 0.0002(4)
Cs1 0.0348(3) 0.0591(5) 0.0469(4) 0.000 0.000 0.0017(5)
I5 0.0187(2) 0.0411(3) 0.0594(3) -0.0006(2) 0.0007(4) -0.0001(2)
N3 0.060(3) 0.045(2) 0.043(2) 0.000 0.000 0.001(5)
C2 0.019(4) 0.042(3) 0.040(3) 0.000 0.000 0.002(5)
N4 0.060(3) 0.045(2) 0.043(2) 0.000 0.000 0.001(5)
N2 0.060(3) 0.045(2) 0.043(2) 0.000 0.000 0.001(5)
C1 0.027(4) 0.044(3) 0.040(3) 0.000 0.000 0.002(5)
N1 0.060(3) 0.045(2) 0.043(2) 0.000 0.000 0.001(5)
_geom_special_details
;
 All esds (except the esd in the dihedral angle between two l.s. planes)
 are estimated using the full covariance matrix.  The cell esds are taken
 into account individually in the estimation of esds in distances, angles
 and torsion angles; correlations between esds in cell parameters are only
 used when they are defined by crystal symmetry.  An approximate (isotropic)
 treatment of cell esds is used for estimating esds involving l.s. planes.
;
loop_
_geom_bond_atom_site_label_1
_geom_bond_atom_site_label_2
_geom_bond_distance
_geom_bond_site_symmetry_2
_geom_bond_publ_flag
Pb1 I2 3.1453(4) . ?
Pb1 I3 3.1865(6) . ?
Pb1 I4 3.1531(4) . ?
Pb1 I1 3.2282(6) . ?
Pb1 I5 3.2000(11) . ?
Pb1 I5 3.2008(11) 3_455 ?
I2 Pb1 3.1453(4) 6_556 ?
I2 Cs1 4.0735(15) . ?
I3 Cs2 3.9863(17) . ?
I3 Cs1 4.3428(9) 5_666 ?
I3 Cs1 3.9610(16) . ?
I4 Pb1 3.1531(4) 6 ?
I4 Cs1 4.0606(16) 3 ?
Cs2 I3 3.9863(17) 6_556 ?
Cs2 Cs2 4.777(3) 5_766 ?
Cs2 I1 4.0526(8) 4_655 ?
Cs2 I1 4.0526(8) 7_766 ?
Cs2 I1 4.0254(17) 3 ?
Cs2 I1 4.0254(17) 8_666 ?
Cs2 Cs1 5.012(2) 5_666 ?
Cs2 I5 3.8912(9) . ?
Cs2 I5 3.8912(9) 6_556 ?
I1 Cs2 4.0255(17) 3_455 ?
I1 Cs2 4.0526(8) 7_755 ?
I1 Cs1 3.9988(16) 3 ?
Cs1 I3 4.3427(9) 2_665 ?
Cs1 I3 4.3427(9) 5_666 ?
Cs1 I3 3.9610(16) 6_556 ?
Cs1 I4 4.0606(16) 3_455 ?
Cs1 Cs2 5.012(2) 5_666 ?
Cs1 I1 3.9988(16) 8_566 ?
Cs1 I1 3.9988(16) 3_455 ?
Cs1 Cs1 5.270(2) 5_666 ?
Cs1 I5 4.2974(8) 3_455 ?
Cs1 I5 4.2974(8) 8_566 ?
I5 Pb1 3.2008(11) 3 ?
I5 Cs1 4.2974(8) 3 ?
N3 C2 1.320(14) . ?
C2 N4 1.327(9) . ?
C2 N4 1.327(9) 6 ?
N2 C1 1.303(15) . ?
C1 N1 1.322(9) . ?
C1 N1 1.322(9) 6_557 ?
loop_
_geom_angle_atom_site_label_1
_geom_angle_atom_site_label_2
_geom_angle_atom_site_label_3
_geom_angle
_geom_angle_site_symmetry_1
_geom_angle_site_symmetry_3
_geom_angle_publ_flag
I2 Pb1 I3 88.682(18) . . ?
I2 Pb1 I4 179.33(3) . . ?
I2 Pb1 I1 90.783(18) . . ?
I2 Pb1 I5 86.96(3) . 3_455 ?
I2 Pb1 I5 93.32(2) . . ?
I3 Pb1 I1 179.456(13) . . ?
I3 Pb1 I5 91.07(3) . 3_455 ?
I3 Pb1 I5 88.99(3) . . ?
I4 Pb1 I3 91.964(19) . . ?
I4 Pb1 I1 88.572(18) . . ?
I4 Pb1 I5 92.84(2) . 3_455 ?
I4 Pb1 I5 86.88(3) . . ?
I5 Pb1 I1 90.94(3) . . ?
I5 Pb1 I1 89.00(3) 3_455 . ?
I5 Pb1 I5 179.716(9) . 3_455 ?
Pb1 I2 Pb1 149.74(4) . 6_556 ?
Pb1 I2 Cs1 88.306(19) . . ?
Pb1 I2 Cs1 88.306(19) 6_556 . ?
Pb1 I3 Cs2 93.29(3) . . ?
Pb1 I3 Cs1 89.74(3) . . ?
Pb1 I3 Cs1 159.291(17) . 5_666 ?
Cs2 I3 Cs1 73.85(3) . 5_666 ?
Cs1 I3 Cs2 105.872(16) . . ?
Cs1 I3 Cs1 78.65(3) . 5_666 ?
Pb1 I4 Pb1 150.92(4) 6 . ?
Pb1 I4 Cs1 88.81(2) . 3 ?
Pb1 I4 Cs1 88.81(2) 6 3 ?
I3 Cs2 I3 72.61(4) 6_556 . ?
I3 Cs2 Cs2 119.52(3) . 5_766 ?
I3 Cs2 Cs2 119.52(3) 6_556 5_766 ?
I3 Cs2 I1 172.49(3) 6_556 3 ?
I3 Cs2 I1 106.629(13) . 3 ?
I3 Cs2 I1 107.25(3) . 7_766 ?
I3 Cs2 I1 172.49(3) . 8_666 ?
I3 Cs2 I1 66.17(3) 6_556 7_766 ?
I3 Cs2 I1 107.25(3) 6_556 4_655 ?
I3 Cs2 I1 66.17(3) . 4_655 ?
I3 Cs2 I1 106.629(13) 6_556 8_666 ?
I3 Cs2 Cs1 56.33(3) 6_556 5_666 ?
I3 Cs2 Cs1 56.33(3) . 5_666 ?
Cs2 Cs2 Cs1 81.15(2) 5_766 5_666 ?
I1 Cs2 Cs2 54.01(3) 8_666 5_766 ?
I1 Cs2 Cs2 54.01(3) 3 5_766 ?
I1 Cs2 Cs2 53.482(19) 4_655 5_766 ?
I1 Cs2 Cs2 53.482(19) 7_766 5_766 ?
I1 Cs2 I1 72.53(2) 7_766 4_655 ?
I1 Cs2 I1 107.49(3) 3 7_766 ?
I1 Cs2 I1 66.17(3) 8_666 7_766 ?
I1 Cs2 I1 107.49(3) 8_666 4_655 ?
I1 Cs2 I1 66.17(3) 3 4_655 ?
I1 Cs2 I1 73.10(4) 8_666 3 ?
I1 Cs2 Cs1 116.80(2) 3 5_666 ?
I1 Cs2 Cs1 116.80(2) 8_666 5_666 ?
I1 Cs2 Cs1 51.020(18) 7_766 5_666 ?
I1 Cs2 Cs1 51.020(18) 4_655 5_666 ?
I5 Cs2 I3 116.51(4) 6_556 . ?
I5 Cs2 I3 116.52(4) . 6_556 ?
I5 Cs2 I3 69.238(19) . . ?
I5 Cs2 I3 69.238(19) 6_556 6_556 ?
I5 Cs2 Cs2 123.11(4) 6_556 5_766 ?
I5 Cs2 Cs2 123.11(4) . 5_766 ?
I5 Cs2 I1 116.95(4) 6_556 3 ?
I5 Cs2 I1 101.175(13) 6_556 7_766 ?
I5 Cs2 I1 173.707(18) . 7_766 ?
I5 Cs2 I1 101.176(13) . 4_655 ?
I5 Cs2 I1 69.367(19) 6_556 8_666 ?
I5 Cs2 I1 69.368(19) . 3 ?
I5 Cs2 I1 173.706(18) 6_556 4_655 ?
I5 Cs2 I1 116.95(4) . 8_666 ?
I5 Cs2 Cs1 124.91(4) . 5_666 ?
I5 Cs2 Cs1 124.91(4) 6_556 5_666 ?
I5 Cs2 I5 85.11(3) 6_556 . ?
Pb1 I1 Cs2 155.410(16) . 7_755 ?
Pb1 I1 Cs2 92.39(3) . 3_455 ?
Pb1 I1 Cs1 88.86(3) . 3 ?
Cs2 I1 Cs2 72.51(3) 3_455 7_755 ?
Cs1 I1 Cs2 77.00(3) 3 7_755 ?
Cs1 I1 Cs2 105.097(16) 3 3_455 ?
I2 Cs1 I3 129.87(3) . 5_666 ?
I2 Cs1 I3 129.87(3) . 2_665 ?
I2 Cs1 Cs2 179.56(5) . 5_666 ?
I2 Cs1 Cs1 103.45(5) . 5_666 ?
I2 Cs1 I5 62.825(15) . 3_455 ?
I2 Cs1 I5 62.825(15) . 8_566 ?
I3 Cs1 I2 66.83(3) 6_556 . ?
I3 Cs1 I2 66.83(3) . . ?
I3 Cs1 I3 73.15(4) . 6_556 ?
I3 Cs1 I3 101.35(3) 6_556 2_665 ?
I3 Cs1 I3 63.20(3) 6_556 5_666 ?
I3 Cs1 I3 63.20(3) . 2_665 ?
I3 Cs1 I3 101.35(3) . 5_666 ?
I3 Cs1 I3 65.847(19) 5_666 2_665 ?
I3 Cs1 I4 128.27(2) 6_556 3_455 ?
I3 Cs1 I4 128.27(2) . 3_455 ?
I3 Cs1 Cs2 112.83(2) . 5_666 ?
I3 Cs1 Cs2 49.814(18) 2_665 5_666 ?
I3 Cs1 Cs2 112.83(2) 6_556 5_666 ?
I3 Cs1 Cs2 49.814(18) 5_666 5_666 ?
I3 Cs1 I1 162.86(3) 6_556 3_455 ?
I3 Cs1 I1 103.952(13) 6_556 8_566 ?
I3 Cs1 I1 162.87(3) . 8_566 ?
I3 Cs1 I1 103.952(14) . 3_455 ?
I3 Cs1 Cs1 47.463(17) 2_665 5_666 ?
I3 Cs1 Cs1 47.463(17) 5_666 5_666 ?
I3 Cs1 Cs1 53.89(2) 6_556 5_666 ?
I3 Cs1 Cs1 53.89(2) . 5_666 ?
I3 Cs1 I5 66.861(17) 6_556 8_566 ?
I3 Cs1 I5 124.45(4) . 8_566 ?
I3 Cs1 I5 124.45(4) 6_556 3_455 ?
I3 Cs1 I5 66.860(17) . 3_455 ?
I4 Cs1 I2 79.81(2) 3_455 . ?
I4 Cs1 I3 130.29(3) 3_455 5_666 ?
I4 Cs1 I3 130.29(3) 3_455 2_665 ?
I4 Cs1 Cs2 100.63(5) 3_455 5_666 ?
I4 Cs1 Cs1 176.74(5) 3_455 5_666 ?
I4 Cs1 I5 62.945(16) 3_455 3_455 ?
I4 Cs1 I5 62.945(16) 3_455 8_566 ?
Cs2 Cs1 Cs1 76.11(2) 5_666 5_666 ?
I1 Cs1 I2 128.30(2) 8_566 . ?
I1 Cs1 I2 128.30(2) 3_455 . ?
I1 Cs1 I3 63.33(2) 8_566 5_666 ?
I1 Cs1 I3 101.70(3) 3_455 5_666 ?
I1 Cs1 I3 63.33(2) 3_455 2_665 ?
I1 Cs1 I3 101.70(3) 8_566 2_665 ?
I1 Cs1 I4 67.13(3) 3_455 3_455 ?
I1 Cs1 I4 67.13(3) 8_566 3_455 ?
I1 Cs1 Cs2 51.98(2) 3_455 5_666 ?
I1 Cs1 Cs2 51.98(2) 8_566 5_666 ?
I1 Cs1 I1 73.67(3) 3_455 8_566 ?
I1 Cs1 Cs1 110.39(3) 3_455 5_666 ?
I1 Cs1 Cs1 110.39(3) 8_566 5_666 ?
I1 Cs1 I5 66.948(17) 8_566 8_566 ?
I1 Cs1 I5 66.948(17) 3_455 3_455 ?
I1 Cs1 I5 124.95(4) 3_455 8_566 ?
I1 Cs1 I5 124.95(4) 8_566 3_455 ?
I5 Cs1 I3 159.373(18) 8_566 2_665 ?
I5 Cs1 I3 159.373(18) 3_455 5_666 ?
I5 Cs1 I3 93.528(13) 8_566 5_666 ?
I5 Cs1 I3 93.528(13) 3_455 2_665 ?
I5 Cs1 Cs2 117.36(3) 8_566 5_666 ?
I5 Cs1 Cs2 117.36(3) 3_455 5_666 ?
I5 Cs1 Cs1 118.41(3) 8_566 5_666 ?
I5 Cs1 Cs1 118.41(3) 3_455 5_666 ?
I5 Cs1 I5 107.10(2) 3_455 8_566 ?
Pb1 I5 Pb1 165.19(2) . 3 ?
Pb1 I5 Cs2 95.35(3) 3 . ?
Pb1 I5 Cs2 94.89(3) . . ?
Pb1 I5 Cs1 84.14(3) . 3 ?
Pb1 I5 Cs1 83.77(2) 3 3 ?
Cs2 I5 Cs1 169.01(2) . 3 ?
N3 C2 N4 119.5(5) . 6 ?
N3 C2 N4 119.5(5) . . ?
N4 C2 N4 121.0(10) . 6 ?
N2 C1 N1 118.3(5) . 6_557 ?
N2 C1 N1 118.3(5) . . ?
N1 C1 N1 123.5(11) 6_557 . ?
_olex2_exptl_crystal_mounting_method 'tip - mounted'
_olex2_submission_special_instructions 'No special instructions were received'

File: data/hybrid3/structures/1106_1.cif
#
# Cambridge Structural Database (CSD) hosted by the Cambridge
#
# guidelines are available at http://www.ccdc.cam.ac.uk/access/V1
# Audit and citation data items may have been added by the CCDC.
# this file and to allow appropriate attribution of the data.
#######################################################################
data_imma_cor
_audit_block_doi                 10.5517/ccdc.csd.cc1p3lzc
_database_code_depnum_ccdc_archive 'CCDC 1552603'
loop_
_citation_id
_citation_doi
_citation_year
1 10.1021/acs.inorgchem.7b01204 2017
_audit_update_record
;
2017-05-26 deposited with the CCDC.	2020-07-01 downloaded from the CCDC.
;
_audit_creation_date             2016-08-25
_audit_creation_method
;
Olex2 1.2
(compiled 2016.08.23 svn.r3337 for OlexSys, GUI svn.r5217)
;
_chemical_name_common            ?
_chemical_name_systematic        ?
_chemical_formula_moiety         '0.25(Br16 Cs4 Pb4), 2(C0.5 H3 N1.5)'
_chemical_formula_sum            'C H6 Br4 Cs N3 Pb'
_chemical_formula_weight         719.83
_chemical_melting_point          ?
loop_
_atom_type_symbol
_atom_type_description
_atom_type_scat_dispersion_real
_atom_type_scat_dispersion_imag
_atom_type_scat_source
C C 0.0033 0.0016 'International Tables Vol C Tables 4.2.6.8 and 6.1.1.4'
H H 0.0000 0.0000 'International Tables Vol C Tables 4.2.6.8 and 6.1.1.4'
Br Br -0.2901 2.4595 'International Tables Vol C Tables 4.2.6.8 and 6.1.1.4'
Cs Cs -0.3680 2.1192 'International Tables Vol C Tables 4.2.6.8 and 6.1.1.4'
N N 0.0061 0.0033 'International Tables Vol C Tables 4.2.6.8 and 6.1.1.4'
Pb Pb -3.3944 10.1111 'International Tables Vol C Tables 4.2.6.8 and 6.1.1.4'
_shelx_space_group_comment
;
The symmetry employed for this shelxl refinement is uniquely defined
by the following loop, which should always be used as a source of
symmetry information in preference to the above space-group names.
They are only intended as comments.
;
_space_group_crystal_system      orthorhombic
_space_group_IT_number           74
_space_group_name_H-M_alt        'I m m a'
_space_group_name_Hall           '-I 2b 2'
loop_
_space_group_symop_operation_xyz
'x, y, z'
'-x, -y+1/2, z'
'x, -y, -z'
'-x, y+1/2, -z'
'x+1/2, y+1/2, z+1/2'
'-x+1/2, -y+1, z+1/2'
'x+1/2, -y+1/2, -z+1/2'
'-x+1/2, y+1, -z+1/2'
'-x, -y, -z'
'x, y-1/2, -z'
'-x, y, z'
'x, -y-1/2, z'
'-x+1/2, -y+1/2, -z+1/2'
'x+1/2, y, -z+1/2'
'-x+1/2, y+1/2, z+1/2'
'x+1/2, -y, z+1/2'
_cell_length_a                   6.0613(6)
_cell_length_b                   11.5868(12)
_cell_length_c                   17.4591(18)
_cell_angle_alpha                90
_cell_angle_beta                 90
_cell_angle_gamma                90
_cell_volume                     1226.2(2)
_cell_formula_units_Z            4
_cell_measurement_reflns_used    3257
_cell_measurement_temperature    300
_cell_measurement_theta_max      0.1607
_cell_measurement_theta_min      0.0650
_shelx_estimated_absorpt_T_max   ?
_shelx_estimated_absorpt_T_min   ?
_exptl_absorpt_coefficient_mu    29.671
_exptl_absorpt_correction_T_max  0.1607
_exptl_absorpt_correction_T_min  0.0650
_exptl_absorpt_correction_type   multi-scan
_exptl_absorpt_process_details
;
SADABS-2014/5 (Bruker,2014/5) was used for absorption correction.
wR2(int) was 0.1666 before and 0.0611 after correction.
The Ratio of minimum to maximum transmission is 0.4045.
The \l/2 correction factor is 0.00150.
;
_exptl_absorpt_special_details   ?
_exptl_crystal_colour            yellow
_exptl_crystal_colour_lustre     ?
_exptl_crystal_colour_primary    yellow
_exptl_crystal_density_diffrn    3.899
_exptl_crystal_density_meas      ?
_exptl_crystal_density_method    ?
_exptl_crystal_description       plank
_exptl_crystal_F_000             1240
_exptl_crystal_preparation       ?
_exptl_crystal_recrystallization_method
'crystallized from 48 percent aqueous solution of HBr.'
_exptl_crystal_size_max          0.2
_exptl_crystal_size_mid          0.08
_exptl_crystal_size_min          0.02
_exptl_special_details
;
 The data collection nominally covered a full sphere of reciprocal space by
 a combination of 4 sets of \w scans each set at different \f and/or
 2\q angles and each scan (10 s exposure) covering -0.300\% degrees in \w.
 The crystal to detector distance was 4.956 cm.
;
_exptl_transmission_factor_max   ?
_exptl_transmission_factor_min   ?
_diffrn_reflns_av_R_equivalents  0.0406
_diffrn_reflns_av_unetI/netI     0.0295
_diffrn_reflns_Laue_measured_fraction_full 1.000
_diffrn_reflns_Laue_measured_fraction_max 0.953
_diffrn_reflns_limit_h_max       8
_diffrn_reflns_limit_h_min       -8
_diffrn_reflns_limit_k_max       16
_diffrn_reflns_limit_k_min       -17
_diffrn_reflns_limit_l_max       24
_diffrn_reflns_limit_l_min       -25
_diffrn_reflns_number            7142
_diffrn_reflns_point_group_measured_fraction_full 1.000
_diffrn_reflns_point_group_measured_fraction_max 0.953
_diffrn_reflns_theta_full        25.242
_diffrn_reflns_theta_max         31.452
_diffrn_reflns_theta_min         2.109
_diffrn_ambient_temperature      300
_diffrn_detector                 'Bruker SMART CCD 1K area detector'
_diffrn_detector_area_resol_mean 7.9
_diffrn_detector_type            'CCD area detector'
_diffrn_measured_fraction_theta_full 1.000
_diffrn_measured_fraction_theta_max 0.953
_diffrn_measurement_device       'fixed chi three-circle diffractometer'
_diffrn_measurement_device_type  'Bruker SMART CCD'
_diffrn_measurement_method       '\w scans'
_diffrn_radiation_monochromator  graphite
_diffrn_radiation_probe          x-ray
_diffrn_radiation_type           MoK\a
_diffrn_radiation_wavelength     0.71073
_diffrn_source                   'sealed X-ray tube'
_diffrn_source_current           35.0
_diffrn_source_power             1.575
_diffrn_source_target            Mo
_diffrn_source_voltage           45.0
_diffrn_standards_number         0
_reflns_Friedel_coverage         0.000
_reflns_Friedel_fraction_full    .
_reflns_Friedel_fraction_max     .
_reflns_number_gt                967
_reflns_number_total             1094
_reflns_special_details
;
 Reflections were merged by SHELXL according to the crystal
 class for the calculation of statistics and refinement.
 
 _reflns_Friedel_fraction is defined as the number of unique
 Friedel pairs measured divided by the number that would be
 possible theoretically, ignoring centric projections and
 systematic absences.
;
_reflns_threshold_expression     'I > 2\s(I)'
_computing_cell_refinement       'Bruker SAINT'
_computing_data_collection       'Bruker SAINT'
_computing_data_reduction        'Bruker SAINT'
_computing_molecular_graphics    'Olex2 (Dolomanov et al., 2009)'
_computing_publication_material  'Olex2 (Dolomanov et al., 2009)'
_computing_structure_refinement  'XL (Sheldrick, 2008)'
_computing_structure_solution    'XS (Sheldrick, 2008)'
_refine_diff_density_max         0.836
_refine_diff_density_min         -0.881
_refine_diff_density_rms         0.216
_refine_ls_extinction_coef       0.00084(8)
_refine_ls_extinction_expression Fc^*^=kFc[1+0.001xFc^2^\l^3^/sin(2\q)]^-1/4^
_refine_ls_extinction_method     'SHELXL-2014/7 (Sheldrick 2014'
_refine_ls_goodness_of_fit_ref   1.041
_refine_ls_hydrogen_treatment    constr
_refine_ls_matrix_type           full
_refine_ls_number_parameters     40
_refine_ls_number_reflns         1094
_refine_ls_number_restraints     0
_refine_ls_R_factor_all          0.0261
_refine_ls_R_factor_gt           0.0223
_refine_ls_restrained_S_all      1.041
_refine_ls_shift/su_max          0.001
_refine_ls_shift/su_mean         0.000
_refine_ls_structure_factor_coef Fsqd
_refine_ls_weighting_details
'w=1/[\s^2^(Fo^2^)+(0.0275P)^2^] where P=(Fo^2^+2Fc^2^)/3'
_refine_ls_weighting_scheme      calc
_refine_ls_wR_factor_gt          0.0519
_refine_ls_wR_factor_ref         0.0535
_refine_special_details          ?
_olex2_refinement_description
;
1. Fixed Uiso
 At 1.2 times of:
  All N(H,H) groups
2. Others
 Fixed Sof: H2A(0.25) H2B(0.25) Br3(0.25)
3.a X=CH2 refined with riding coordinates:
 N2(H2A,H2B), N1(H1A,H1B)
;
_atom_sites_solution_hydrogens   geom
_atom_sites_solution_primary     direct
_atom_sites_solution_secondary   ?
loop_
_atom_site_label
_atom_site_type_symbol
_atom_site_fract_x
_atom_site_fract_y
_atom_site_fract_z
_atom_site_U_iso_or_equiv
_atom_site_adp_type
_atom_site_occupancy
_atom_site_site_symmetry_order
_atom_site_calc_flag
_atom_site_refinement_flags_posn
_atom_site_refinement_flags_adp
_atom_site_refinement_flags_occupancy
_atom_site_disorder_assembly
_atom_site_disorder_group
Pb1 Pb 0.5000 0.5000 0.5000 0.02526(9) Uani 1 4 d S T P . .
Cs2 Cs 0.5000 0.2500 0.85462(3) 0.05236(15) Uani 1 4 d S T P . .
Br2 Br 0.5000 0.44450(5) 0.66797(3) 0.04505(14) Uani 1 2 d S T P A .
Br1 Br 1.0000 0.5000 0.5000 0.0512(2) Uani 1 4 d S T P A .
C1 C 0.0000 0.7500 0.7066(4) 0.0316(12) Uani 1 4 d S T P . .
N2 N 0.0000 0.7500 0.7828(4) 0.0517(15) Uani 1 4 d S T P . .
H2A H 0.0000 0.6857 0.8074 0.062 Uiso 0.5 2 calc RS T P . .
H2B H 0.0000 0.8143 0.8074 0.062 Uiso 0.5 2 calc RS T P . .
N1 N 0.0000 0.6509(5) 0.6719(3) 0.0657(14) Uani 1 2 d S T P . .
H1A H 0.0000 0.6481 0.6227 0.079 Uiso 1 2 calc RS T P . .
H1B H 0.0000 0.5881 0.6981 0.079 Uiso 1 2 calc RS T P . .
Br3 Br 0.4496(3) 0.7500 0.52800(6) 0.0555(6) Uani 0.5 2 d S T P A 2
loop_
_atom_site_aniso_label
_atom_site_aniso_U_11
_atom_site_aniso_U_22
_atom_site_aniso_U_33
_atom_site_aniso_U_23
_atom_site_aniso_U_13
_atom_site_aniso_U_12
Pb1 0.02294(13) 0.02264(13) 0.03020(14) -0.00119(7) 0.000 0.000
Cs2 0.0504(3) 0.0432(3) 0.0635(3) 0.000 0.000 0.000
Br2 0.0529(3) 0.0475(3) 0.0347(2) -0.0009(2) 0.000 0.000
Br1 0.0232(3) 0.0879(7) 0.0425(4) -0.0068(3) 0.000 0.000
C1 0.026(3) 0.035(3) 0.034(3) 0.000 0.000 0.000
N2 0.039(3) 0.074(4) 0.041(3) 0.000 0.000 0.000
N1 0.058(3) 0.061(3) 0.078(4) -0.025(3) 0.000 0.000
Br3 0.099(2) 0.0214(4) 0.0458(5) 0.000 0.0032(6) 0.000
_geom_special_details
;
 All esds (except the esd in the dihedral angle between two l.s. planes)
 are estimated using the full covariance matrix.  The cell esds are taken
 into account individually in the estimation of esds in distances, angles
 and torsion angles; correlations between esds in cell parameters are only
 used when they are defined by crystal symmetry.  An approximate (isotropic)
 treatment of cell esds is used for estimating esds involving l.s. planes.
;
loop_
_geom_bond_atom_site_label_1
_geom_bond_atom_site_label_2
_geom_bond_distance
_geom_bond_site_symmetry_2
_geom_bond_publ_flag
Pb1 Br2 3.0023(6) 9_666 ?
Pb1 Br2 3.0023(5) . ?
Pb1 Br1 3.0306(3) 1_455 ?
Pb1 Br1 3.0306(3) . ?
Pb1 Br3 2.9535(4) . ?
Pb1 Br3 2.9535(4) 10_556 ?
Pb1 Br3 2.9535(4) 2_665 ?
Pb1 Br3 2.9535(4) 9_666 ?
Cs2 Cs2 4.7466(9) 13_556 ?
Cs2 Cs2 4.7466(9) 13_656 ?
Cs2 Br2 3.7973(4) 14_456 ?
Cs2 Br2 3.7973(4) 13_656 ?
Cs2 Br2 3.9622(7) 2_655 ?
Cs2 Br2 3.7973(4) 14_556 ?
Cs2 Br2 3.9621(7) . ?
Cs2 Br2 3.7973(4) 13_556 ?
Cs2 Br1 3.8514(5) 5_445 ?
Cs2 Br1 3.8514(5) 6_655 ?
Cs2 Br3 4.0729(16) 5_545 ?
Cs2 Br3 4.0729(16) 6 ?
Br2 Cs2 3.7973(4) 13_556 ?
Br2 Cs2 3.7973(4) 13_656 ?
Br1 Pb1 3.0306(3) 1_655 ?
Br1 Cs2 3.8514(5) 13_656 ?
Br1 Cs2 3.8514(5) 5_554 ?
C1 N2 1.329(9) . ?
C1 N1 1.299(6) 2_565 ?
C1 N1 1.299(6) . ?
N2 H2A 0.8600 . ?
N2 H2B 0.8600 . ?
N1 H1A 0.8600 . ?
N1 H1B 0.8600 . ?
Br3 Pb1 2.9535(4) 2_665 ?
Br3 Cs2 4.0729(16) 5_454 ?
Br3 Br3 0.611(4) 2_665 ?
loop_
_geom_angle_atom_site_label_1
_geom_angle_atom_site_label_2
_geom_angle_atom_site_label_3
_geom_angle
_geom_angle_site_symmetry_1
_geom_angle_site_symmetry_3
_geom_angle_publ_flag
Br2 Pb1 Br2 180.0 9_666 . ?
Br2 Pb1 Br1 90.0 . . ?
Br2 Pb1 Br1 90.0 9_666 . ?
Br2 Pb1 Br1 90.0 9_666 1_455 ?
Br2 Pb1 Br1 90.0 . 1_455 ?
Br1 Pb1 Br1 180.0 1_455 . ?
Br3 Pb1 Br2 92.77(2) . . ?
Br3 Pb1 Br2 87.23(2) 2_665 9_666 ?
Br3 Pb1 Br2 92.77(2) 10_556 9_666 ?
Br3 Pb1 Br2 87.23(2) . 9_666 ?
Br3 Pb1 Br2 87.23(2) 10_556 . ?
Br3 Pb1 Br2 92.77(2) 2_665 . ?
Br3 Pb1 Br2 87.23(2) 9_666 . ?
Br3 Pb1 Br2 92.77(2) 9_666 9_666 ?
Br3 Pb1 Br1 95.94(4) 2_665 1_455 ?
Br3 Pb1 Br1 84.06(4) 2_665 . ?
Br3 Pb1 Br1 95.94(4) 9_666 1_455 ?
Br3 Pb1 Br1 84.06(4) 9_666 . ?
Br3 Pb1 Br1 84.06(4) . 1_455 ?
Br3 Pb1 Br1 95.94(4) 10_556 . ?
Br3 Pb1 Br1 95.94(4) . . ?
Br3 Pb1 Br1 84.06(4) 10_556 1_455 ?
Br3 Pb1 Br3 180.0 . 9_666 ?
Br3 Pb1 Br3 168.12(7) 2_665 9_666 ?
Br3 Pb1 Br3 168.12(7) 10_556 . ?
Br3 Pb1 Br3 11.88(7) 2_665 . ?
Br3 Pb1 Br3 11.88(7) 10_556 9_666 ?
Br3 Pb1 Br3 180.00(4) 10_556 2_665 ?
Cs2 Cs2 Cs2 79.358(19) 13_556 13_656 ?
Br2 Cs2 Cs2 53.878(8) 13_556 13_556 ?
Br2 Cs2 Cs2 115.445(17) 14_556 13_556 ?
Br2 Cs2 Cs2 50.728(10) 2_655 13_556 ?
Br2 Cs2 Cs2 115.445(17) 13_556 13_656 ?
Br2 Cs2 Cs2 50.728(10) . 13_656 ?
Br2 Cs2 Cs2 53.878(8) 14_456 13_556 ?
Br2 Cs2 Cs2 115.445(17) 13_656 13_556 ?
Br2 Cs2 Cs2 50.728(10) 2_655 13_656 ?
Br2 Cs2 Cs2 50.728(10) . 13_556 ?
Br2 Cs2 Cs2 115.445(17) 14_456 13_656 ?
Br2 Cs2 Cs2 53.878(8) 14_556 13_656 ?
Br2 Cs2 Cs2 53.878(8) 13_656 13_656 ?
Br2 Cs2 Br2 104.606(14) 13_556 . ?
Br2 Cs2 Br2 64.975(12) 13_556 2_655 ?
Br2 Cs2 Br2 64.975(12) 13_656 2_655 ?
Br2 Cs2 Br2 72.812(15) 13_556 14_456 ?
Br2 Cs2 Br2 64.975(12) 14_456 . ?
Br2 Cs2 Br2 104.606(14) 14_456 2_655 ?
Br2 Cs2 Br2 64.975(12) 14_556 . ?
Br2 Cs2 Br2 168.08(2) 13_556 14_556 ?
Br2 Cs2 Br2 105.898(15) 14_556 14_456 ?
Br2 Cs2 Br2 104.606(14) 14_556 2_655 ?
Br2 Cs2 Br2 69.335(19) . 2_655 ?
Br2 Cs2 Br2 72.812(16) 14_556 13_656 ?
Br2 Cs2 Br2 105.898(15) 13_556 13_656 ?
Br2 Cs2 Br2 104.606(14) 13_656 . ?
Br2 Cs2 Br2 168.08(2) 14_456 13_656 ?
Br2 Cs2 Br1 67.794(9) 14_456 6_655 ?
Br2 Cs2 Br1 67.794(9) 14_556 6_655 ?
Br2 Cs2 Br1 120.986(12) 13_556 6_655 ?
Br2 Cs2 Br1 120.986(12) 14_556 5_445 ?
Br2 Cs2 Br1 67.794(9) 13_556 5_445 ?
Br2 Cs2 Br1 120.986(12) 13_656 6_655 ?
Br2 Cs2 Br1 120.986(12) 14_456 5_445 ?
Br2 Cs2 Br1 67.794(9) 13_656 5_445 ?
Br2 Cs2 Br3 127.67(2) 13_556 5_545 ?
Br2 Cs2 Br3 127.681(16) . 5_545 ?
Br2 Cs2 Br3 62.820(19) 13_656 5_545 ?
Br2 Cs2 Br3 62.820(19) 14_456 6 ?
Br2 Cs2 Br3 127.67(2) 14_456 5_545 ?
Br2 Cs2 Br3 62.820(19) 13_556 6 ?
Br2 Cs2 Br3 127.67(2) 13_656 6 ?
Br2 Cs2 Br3 127.67(2) 14_556 6 ?
Br2 Cs2 Br3 127.681(16) . 6 ?
Br2 Cs2 Br3 127.681(17) 2_655 6 ?
Br2 Cs2 Br3 127.681(16) 2_655 5_545 ?
Br2 Cs2 Br3 62.820(19) 14_556 5_545 ?
Br1 Cs2 Cs2 120.478(4) 5_445 13_656 ?
Br1 Cs2 Cs2 120.478(4) 6_655 13_656 ?
Br1 Cs2 Cs2 120.478(4) 5_445 13_556 ?
Br1 Cs2 Cs2 120.478(4) 6_655 13_556 ?
Br1 Cs2 Br2 96.559(11) 5_445 2_655 ?
Br1 Cs2 Br2 165.894(13) 5_445 . ?
Br1 Cs2 Br2 165.894(13) 6_655 2_655 ?
Br1 Cs2 Br2 96.559(11) 6_655 . ?
Br1 Cs2 Br1 97.548(15) 6_655 5_445 ?
Br1 Cs2 Br3 60.672(13) 5_445 5_545 ?
Br1 Cs2 Br3 60.672(13) 6_655 6 ?
Br1 Cs2 Br3 60.672(13) 5_445 6 ?
Br1 Cs2 Br3 60.672(14) 6_655 5_545 ?
Br3 Cs2 Cs2 177.68(3) 5_545 13_556 ?
Br3 Cs2 Cs2 177.68(3) 6 13_656 ?
Br3 Cs2 Cs2 98.33(2) 6 13_556 ?
Br3 Cs2 Cs2 98.33(2) 5_545 13_656 ?
Br3 Cs2 Br3 83.99(5) 5_545 6 ?
Pb1 Br2 Cs2 157.700(18) . . ?
Pb1 Br2 Cs2 91.469(13) . 13_556 ?
Pb1 Br2 Cs2 91.469(13) . 13_656 ?
Cs2 Br2 Cs2 75.395(14) 13_556 . ?
Cs2 Br2 Cs2 105.899(15) 13_556 13_656 ?
Cs2 Br2 Cs2 75.395(14) 13_656 . ?
Pb1 Br1 Pb1 180.0 1_655 . ?
Pb1 Br1 Cs2 90.0 . 5_554 ?
Pb1 Br1 Cs2 90.0 1_655 13_656 ?
Pb1 Br1 Cs2 90.0 1_655 5_554 ?
Pb1 Br1 Cs2 90.0 . 13_656 ?
Cs2 Br1 Cs2 180.0 13_656 5_554 ?
N1 C1 N2 117.9(4) 2_565 . ?
N1 C1 N2 117.9(4) . . ?
N1 C1 N1 124.3(7) . 2_565 ?
C1 N2 H2A 120.0 . . ?
C1 N2 H2B 120.0 . . ?
H2A N2 H2B 120.0 . . ?
C1 N1 H1A 120.0 . . ?
C1 N1 H1B 120.0 . . ?
H1A N1 H1B 120.0 . . ?
Pb1 Br3 Pb1 157.49(5) . 2_665 ?
Pb1 Br3 Cs2 86.92(3) 2_665 5_454 ?
Pb1 Br3 Cs2 86.92(3) . 5_454 ?
Br3 Br3 Pb1 84.06(4) 2_665 2_665 ?
Br3 Br3 Pb1 84.06(3) 2_665 . ?
Br3 Br3 Cs2 131.99(2) 2_665 5_454 ?
_shelx_res_checksum              27936
_shelx_hkl_checksum              8987
_shelx_SHELXL_version_number     2014/7
_olex2_exptl_crystal_mounting_method tip-mounted
_olex2_submission_special_instructions 'No special instructions were received'
